Repository: kanggunh/DSC180_B11_Q2

# Perovskite Solar Cells: Literature Mining Project

### Folder Structure
```
DSC180_B11
└───data                                   # Collection of all data
│    │   biocs/                                
│    │   model_results/                        
│    │   txts/                               
│    │   xmls/                                 
│    │   .
│    │   .
│    │   .
│    │   .
│    └───training_data.csv                 
│
└───images
│    │   classification_compare.png        # Model comparison visualization
│    │   pipeline.png                      # Workflow diagram
│    └───q2_timeline.png                   # Project timeline visualization
│
└───models
│    │   llama-3.2-3b-it-Perovskite-PaperExtractor/
│    │   prediction_model                  # work in progress
│    └───scibert_psc_ner_model/                
│
└───q2_submission_notebooks
│    │   01_crossref_scraping.ipynb           
│    │   02_Scrapint_texts.ipynb                
│    │   03_TF-IDF_vectorizer_and_models.ipynb 
│    │   04_flan_model.ipynb                   
│    │   05_sciBERT.ipynb                      
│    │   06_scraping_and_conversion.ipynb      
│    │   07_llama_training.ipynb               
│    │   08_finetuned_llama_extraction.ipynb   
│    │   09_evaluation.ipynb                   
│    │   10_scibert_training.ipynb             
│    └───11_database_searcher.ipynb            
│
└───README.md                                  
└───requirements.txt                       
└───run.py                                     

```

### Introduction
This project aims to optimize the discovery of small molecule that improve the stability of perovskite solar cells. By leveraging literature mining, graph-based molecular representations, and machine learning models, we seek to identify patterns that lead to successful molecules and generate deeper insights into perovskite solar cell performance. The current methods rely heavily on Edisonian experimentation, which is inefficient. Our goal is to automate and streamline this discovery process using data-driven techniques, focusing on the vast body of research already conducted in this field.

### Objectives
- Collects bodies of research paper links and classify the paper that is relevant to our specific domain or not. 
- Database Creation: Build a comprehensive dataset from scientific literature detailing molecules, their interactions with perovskites, and the outcomes (efficiency, stability, etc.).
- Molecular Representation: Use SMILES (Simplified Molecular Input Line Entry System) to represent molecules in a format suitable for machine learning models.
- Literature Mining: Automate data extraction from published research papers using NLP techniques (e.g., SciBERT, scraping tools).

# Running the project
- To install the dependencies, run the following command from the root directory of the project: <code>pip install -r requirements.txt</code>
- To use GROBID (accessed in notebooks_for_checkpoint/xml_generator.ipynb), install [docker](https://docs.docker.com/engine/install/), 
then run the following command to download and run GROBID's image: <code>docker run --rm --init --ulimit core=0 -p 8070:8070 lfoppiano/grobid:0.8.1</code>. This will initialize GROBID on http://localhost:8070.

## General Guidelines and Explanation of Our Work
All relevant files for this Quarter 1 Submission is in the `q1_submission_notebooks` folder.

### 1: Generating a Relevant vs. Irrelevant Research Papers Database for Classification

**`01_extract_link_badpaper.py`**  
   This script takes two URLs of irrelevant research papers, performs literature mining, and scrapes all references from these papers. These references form a training set representing irrelevant papers.  
   - **Output**: After successful execution, it generates an `irrelevant_papers.csv` file in the `data` folder.

**`02_Scrapint_texts.ipynb`**  
   Ensure that two CSV files, `150_research_papers.csv` and `irrelevant_papers.csv`, are available in the `data` folder. This notebook accesses these research papers via URLs and extracts clean text data.  
   - **Output**: Upon completion, it outputs a `merged_label.csv` file in the `data` folder, which is used for classification testing.

### 4: Training and Extracting Data
**`08_llama_training.ipynb`**  
   This notebook trains a Llama model using the `training_data.csv`.
   - **Output**: It saves the trained model in `models/llama-3.2-3b-it-Perovskite-PaperExtractor` folder.

**`09_finetuned_llama_extraction.ipynb`**  
   Run the extraction process using the model from `models/llama-3.2-3b-it-Perovskite-PaperExtractor` folder.
   - **Output**: The output of the extraction is then saved to `data/finetuned_llama_output.json` folder. 

**`10_evaluation.ipynb`**  
   This notebook evaluates the extraction using F1 Score, MacroF1 Score, Precision, and Recall.

File: annotation/Original_schema/data/deepseek_base.json (part 1 of 2)
{
    "77": {
        "perovskite_composition": "FA 0.9 Cs 0.1 PbI3",
        "electron_transport_layer": "C60",
        "hole_transport_layer": "PTAA",
        "structure_pin_nip": "P-i-n",
        "passivating_molecule": "PEAMAI",
        "control_pce": 21.2,
        "control_voc": 1.07,
        "treated_pce": 24.1,
        "treated_voc": 1.14,
        "stability_type": "High-temperature photostability",
        "humidity": null,
        "temperature": 85,
        "time": 1500,
        "efficiency_cont": 90,
        "efficiency_tret": 90
    },
    "104": {
        "perovskite_composition": "FAPbI3",
        "electron_transport_layer": "SnO2",
        "hole_transport_layer": "Spiro-OMeTAD",
        "structure_pin_nip": "PIN",
        "passivating_molecule": "Methylammonium bromide",
        "control_pce": 20,
        "control_voc": null,
        "treated_pce": 25.2,
        "treated_voc": 1196,
        "stability_type": "ISOS-L",
        "humidity": "ambient",
        "temperature": 45,
        "time": 3600,
        "efficiency_tret": 80,
        "efficiency_cont": null
    },
    "79": {
        "perovskite_composition": "(FAPbI3)0.97 (MAPbBr3)0.03",
        "electron_transport_layer": "SnO2",
        "hole_transport_layer": "Spiro-OMeTAD",
        "structure_pin_nip": "n-i-p",
        "passivating_molecule": "PbI2",
        "control_pce": null,
        "control_voc": null,
        "treated_pce": 19.9,
        "treated_voc": 1.09,
        "stability_type": "ISOS-D",
        "humidity": null,
        "temperature": 28,
        "time": 40,
        "efficiency_tret": null,
        "efficiency_cont": null
    },
    "144": {
        "perovskite_composition": "Cs0.1FA0.6MA0.3Sn0.5Pb0.5I3",
        "electron_transport_layer": "C60",
        "hole_transport_layer": "PEDOT:PSS",
        "structure_pin_nip": "NIP",
        "passivating_molecule": "Glycine hydrochloride (GlyHCl)",
        "control_pce": 19.7,
        "control_voc": 0.88,
        "treated_pce": 21.0,
        "treated_voc": 0.88,
        "stability_type": "ISOS-D",
        "humidity": null,
        "temperature": null,
        "time": 100,
        "efficiency_tret": 97,
        "efficiency_cont": 89
    },
    "37": {
        "perovskite_composition": "Cs0.2FA0.8Pb(I0.6Br0.4)3",
        "electron_transport_layer": "NiOx",
        "hole_transport_layer": "Me-4PACz",
        "structure_pin_nip": "PIN",
        "passivating_molecule": "1,3-Propylene diammonium iodide",
        "control_pce": 19.0,
        "control_voc": 1.35,
        "treated_pce": 26.29,
        "treated_voc": 2.13,
        "stability_type": "ISOS-L",
        "humidity": null,
        "temperature": 25,
        "time": 500,
        "efficiency_tret": 86,
        "efficiency_cont": null
    },
    "143": {
        "perovskite_composition": "(FAPbI3)0.77 (MAPbBr3)0.14 (CsPbI3)0.09",
        "electron_transport_layer": "CuSCN",
        "hole_transport_layer": "CuSCN",
        "structure_pin_nip": null,
        "passivating_molecule": "PEA and FPEA",
        "control_pce": 18.09,
        "control_voc": 1130,
        "treated_pce": 18.03,
        "treated_voc": 1085,
        "stability_type": "ambient stability",
        "humidity": null,
        "temperature": null,
        "time": null,
        "efficiency_tret": null,
        "efficiency_cont": null
    },
    "2": {
        "perovskite_composition": "(BA)\u2082PbI\u2084",
        "electron_transport_layer": "SnO\u2082",
        "hole_transport_layer": "spiro-OMeTAD",
        "structure_pin_nip": "PIN",
        "passivating_molecule": "(BA)\u2082PbI\u2084",
        "control_pce": 22.39,
        "control_voc": 1.098,
        "treated_pce": 24.35,
        "treated_voc": 1.185,
        "stability_type": "Humidity and thermal cycling",
        "humidity": "85% relative humidity",
        "temperature": "85\u00b0C",
        "time": "1,056 hours",
        "efficiency_cont": null,
        "efficiency_tret": null
    },
    "93": {
        "perovskite_composition": "FA 1-x MA x PbI 2.87 Br 0.13 (Cl)",
        "electron_transport_layer": "SnO2",
        "hole_transport_layer": "spiro-OMeTAD",
        "structure_pin_nip": "PIN",
        "passivating_molecule": null,
        "control_pce": 21.21,
        "control_voc": 20.26,
        "treated_pce": 21.21,
        "treated_voc": 20.26,
        "stability_type": "ISOS-D",
        "humidity": null,
        "temperature": 25,
        "time": null,
        "efficiency_tret": null,
        "efficiency_cont": null
    },
    "131": {
        "perovskite_composition": "FA0.95MA0.05Pb(I0.95Br0.05)3",
        "electron_transport_layer": "PTAA",
        "hole_transport_layer": "Al2O3",
        "structure_pin_nip": "p-i-n",
        "passivating_molecule": "Me-4PACz",
        "control_pce": null,
        "control_voc": null,
        "treated_pce": 25.5,
        "treated_voc": 1.208,
        "stability_type": "ISOS-D",
        "humidity": null,
        "temperature": 85,
        "time": 1000,
        "efficiency_tret": 98,
        "efficiency_cont": 20
    },
    "42": {
        "perovskite_composition": "Cs 0.05 MA 0.1 FA 0.85 PbI 2.7 Br 0.3",
        "electron_transport_layer": null,
        "hole_transport_layer": null,
        "structure_pin_nip": "PIN",
        "passivating_molecule": "AzPbI3",
        "control_pce": 19.52,
        "control_voc": 1.07,
        "treated_pce": 22.39,
        "treated_voc": 1.18,
        "stability_type": "stability tests",
        "humidity": null,
        "temperature": 52,
        "time": 1000,
        "efficiency_tret": 85,
        "efficiency_cont": 47
    },
    "5": {
        "perovskite_composition": "FA(MA)PbI3",
        "electron_transport_layer": "SnO2",
        "hole_transport_layer": "Spiro-OMeTAD",
        "structure_pin_nip": "PIN",
        "passivating_molecule": "iso-BA",
        "control_pce": 22.1,
        "control_voc": 1135,
        "treated_pce": 24.8,
        "treated_voc": 1206,
        "stability_type": "ISOS-D",
        "humidity": null,
        "temperature": 25,
        "time": 20,
        "efficiency_tret": 92,
        "efficiency_cont": 75
    },
    "94": {
        "perovskite_composition": "CH3NH3PbI3",
        "electron_transport_layer": "SnO2",
        "hole_transport_layer": "Spiro-OMeTAD",
        "structure_pin_nip": "n-i-p",
        "passivating_molecule": "P4VP",
        "control_pce": 19.98,
        "control_voc": 1.112,
        "treated_pce": 20.6,
        "treated_voc": 1.129,
        "stability_type": "ISOS-D",
        "humidity": "25-50%",
        "temperature": "25-40\u00b0C",
        "time": "6000 h",
        "efficiency_tret": 80,
        "efficiency_cont": null
    },
    "136": {
        "perovskite_composition": "Cs0.05(FA0.95MA0.05)0.95Pb(I0.95Br0.05)3",
        "electron_transport_layer": "MPA-CPA",
        "hole_transport_layer": "MPA-CPA",
        "structure_pin_nip": "p-i-n",
        "passivating_molecule": "MPA-CPA",
        "control_pce": 25.4,
        "control_voc": 1.21,
        "treated_pce": 25.4,
        "treated_voc": 1.21,
        "stability_type": "ISOS-L and ISOS-D",
        "humidity": null,
        "temperature": 85,
        "time": 500,
        "efficiency_tret": ">90",
        "efficiency_cont": ">95"
    },
    "45": {
        "perovskite_composition": null,
        "electron_transport_layer": "polycrystalline silicon (poly-Si)",
        "hole_transport_layer": "doped poly-Si",
        "structure_pin_nip": "PIN",
        "passivating_molecule": null,
        "control_pce": null,
        "control_voc": null,
        "treated_pce": null,
        "treated_voc": null,
        "stability_type": "thermal cycling (ISOS-T)",
        "humidity": null,
        "temperature": null,
        "time": null,
        "efficiency_tret": null,
        "efficiency_cont": null
    },
    "39": {
        "perovskite_composition": "[(FAPbI3)0.87 (MAPbBr3)0.13]0.92 (CsPbI3)0.08",
        "electron_transport_layer": "TiO2",
        "hole_transport_layer": "spiro-OMeTAD",
        "structure_pin_nip": "PIN",
        "passivating_molecule": "2-thiophenemethylammonium iodide (2-TMAI)",
        "control_pce": 19.9,
        "control_voc": 1.09,
        "treated_pce": 20.8,
        "treated_voc": 1.15,
        "stability_type": "light-soaking (ISOS-L)",
        "humidity": null,
        "temperature": null,
        "time": 1000,
        "efficiency_tret": 0.75,
        "efficiency_cont": 0.65
    },
    "127": {
        "perovskite_composition": "3D perovskite",
        "electron_transport_layer": "C60",
        "hole_transport_layer": "BCP",
        "structure_pin_nip": "p-i-n",
        "passivating_molecule": "tris(2,4-di-tert-butylphenyl)phosphite (TPPi)",
        "control_pce": 24.1,
        "control_voc": 1.198,
        "treated_pce": 24.1,
        "treated_voc": 1.198,
        "stability_type": "operational stability test under N2 atmosphere",
        "humidity": null,
        "temperature": 40,
        "time": 1009,
        "efficiency_tret": null,
        "efficiency_cont": null
    },
    "54": {
        "perovskite_composition": "MAPb(I0.67Br0.33)3",
        "electron_transport_layer": "NiO",
        "hole_transport_layer": "C60",
        "structure_pin_nip": "PIN",
        "passivating_molecule": null,
        "control_pce": 19.3,
        "control_voc": 24.4,
        "treated_pce": 13,
        "treated_voc": 23.3,
        "stability_type": null,
        "humidity": null,
        "temperature": null,
        "time": null,
        "efficiency_tret": null,
        "efficiency_cont": null
    },
    "85": {
        "perovskite_composition": "FAPbI3:MAPbBr3:MACl",
        "electron_transport_layer": null,
        "hole_transport_layer": "P3HT",
        "structure_pin_nip": "PIN",
        "passivating_molecule": "n-hexyl trimethyl ammonium bromide",
        "control_pce": 22.7,
        "control_voc": null,
        "treated_pce": 23.3,
        "treated_voc": null,
        "stability_type": "humidity",
        "humidity": 85,
        "temperature": "25",
        "time": 1370,
        "efficiency_tret": 95,
        "efficiency_cont": null
    },
    "28": {
        "perovskite_composition": "CsPbI3-xBrx",
        "electron_transport_layer": "2,2',2''-(1,3,5-benzene triyl)-tris(1-phenyl-1-H-benzimidazole)",
        "hole_transport_layer": "ITO",
        "structure_pin_nip": "PIN",
        "passivating_molecule": null,
        "control_pce": null,
        "control_voc": null,
        "treated_pce": null,
        "treated_voc": null,
        "stability_type": null,
        "humidity": null,
        "temperature": null,
        "time": null,
        "efficiency_tret": null,
        "efficiency_cont": null
    },
    "120": {
        "perovskite_composition": "(FA0.98MA0.02)0.95Pb(I0.98Br0.02)3",
        "electron_transport_layer": "C60",
        "hole_transport_layer": "PTAA",
        "structure_pin_nip": "PIN",
        "passivating_molecule": "ferrocenyl-bis-thiophene-2-carboxylate",
        "control_pce": 23.0,
        "control_voc": 1.13,
        "treated_pce": 25.0,
        "treated_voc": 1.184,
        "stability_type": "damp heat",
        "humidity": 85,
        "temperature": 85,
        "time": 1000,
        "efficiency_tret": 98,
        "efficiency_cont": null
    },
    "53": {
        "perovskite_composition": "FA 0.85 MA 0.1 Cs 0.05 PbI2.9 Br 0.1",
        "electron_transport_layer": "TiO2 or SnO2",
        "hole_transport_layer": "spiro-OMeTAD",
        "structure_pin_nip": "n-i-p",
        "passivating_molecule": "N,N-dimethyl-1,3-propane diammonium iodide (DMePDAI2)",
        "control_pce": 20.9,
        "control_voc": null,
        "treated_pce": 24.0,
        "treated_voc": null,
        "stability_type": "ISOS-L-1",
        "humidity": null,
        "temperature": 40,
        "time": 1000,
        "efficiency_cont": null,
        "efficiency_tret": 90
    },
    "21": {
        "perovskite_composition": "(FAPbI3)0.92(MAPbBr3)0.08",
        "electron_transport_layer": "FTO",
        "hole_transport_layer": "Spiro-OMeTAD",
        "structure_pin_nip": "3D",
        "passivating_molecule": "Li-TFSI",
        "control_pce": 22.6,
        "control_voc": null,
        "treated_pce": 22.6,
        "treated_voc": null,
        "stability_type": "stability tests",
        "humidity": null,
        "temperature": null,
        "time": 500,
        "efficiency_tret": 85,
        "efficiency_cont": 22.6
    },
    "129": {
        "perovskite_composition": "Cs 0.06 MA 0.14 FA 0.80 PbI 3",
        "electron_transport_layer": "DC-PA",
        "hole_transport_layer": "C60",
        "structure_pin_nip": "PIN",
        "passivating_molecule": "4-guanidinobenzoic acid hydrochloride",
        "control_pce": 24.8,
        "control_voc": null,
        "treated_pce": 24.5,
        "treated_voc": 1.19,
        "stability_type": "thermal",
        "humidity": null,
        "temperature": 65.0,
        "time": null,
        "efficiency_tret": null,
        "efficiency_cont": null
    },
    "26": {
        "perovskite_composition": "MAPbCl3, MAPbBr3, MAPbI3",
        "electron_transport_layer": null,
        "hole_transport_layer": null,
        "structure_pin_nip": null,
        "passivating_molecule": "CH3NH2",
        "control_pce": null,
        "control_voc": null,
        "treated_pce": null,
        "treated_voc": null,
        "stability_type": "Stability tests include non-ambient X-ray diffraction, KEMS, and KEML",
        "humidity": null,
        "temperature": null,
        "efficiency_tret": null,
        "efficiency_cont": null
    },
    "13": {
        "perovskite_composition": "Cs0.12FA0.8MA0.08PbI1.8Br1.2",
        "electron_transport_layer": "PCBM",
        "hole_transport_layer": "2PACz",
        "structure_pin_nip": "PIN",
        "passivating_molecule": "2-thiopheneethylammonium chloride (TEACl)",
        "control_pce": 13.1,
        "control_voc": 1.19,
        "treated_pce": 15.1,
        "treated_voc": 1.29,
        "stability_type": "thermal cycling (ISOS-T) and light-soaking (ISOS-L)",
        "humidity": null,
        "temperature": 60,
        "time": 265,
        "efficiency_tret": 92,
        "efficiency_cont": 82
    },
    "14": {
        "perovskite_composition": "Cs 0.1 FA 0.9 PbI 2.9 Br 0.1",
        "electron_transport_layer": "TiO2 or SnO2",
        "hole_transport_layer": "PTAA",
        "structure_pin_nip": "PIN",
        "passivating_molecule": "2-Phenylethylammonium iodide, 4-chlorophenylethylammonium iodide, 4-fluorophenylethylammonium iodide",
        "control_pce": 21.58,
        "control_voc": 1.109,
        "treated_pce": 23.72,
        "treated_voc": 1.162,
        "stability_type": "light-soaking (ISOS-L), thermal cycling (ISOS-T)",
        "humidity": null,
        "temperature": "room temperature",
        "time": null,
        "efficiency_tret": null,
        "efficiency_cont": null
    },
    "68": {
        "perovskite_composition": "CH3NH3PbI3",
        "electron_transport_layer": "PCBM",
        "hole_transport_layer": "AZO, SnOx",
        "structure_pin_nip": "PIN",
        "passivating_molecule": null,
        "control_pce": 12.8,
        "control_voc": 0.95,
        "treated_pce": 12.8,
        "treated_voc": 0.95,
        "stability_type": "ISOS-D, ISOS-L",
        "humidity": "50% rH",
        "temperature": "23\u00b0C",
        "time": null,
        "efficiency_cont": null,
        "efficiency_tret": null
    },
    "66": {
        "perovskite_composition": "Cs 0.15 FA 0.85 PbI 2.55 Br 0.45",
        "electron_transport_layer": "SnO2",
        "hole_transport_layer": "ITO",
        "structure_pin_nip": "PIN",
        "passivating_molecule": null,
        "control_pce": 0.255,
        "control_voc": null,
        "treated_pce": 0.93,
        "treated_voc": 1.2,
        "stability_type": "damp heat",
        "humidity": 85,
        "temperature": 85,
        "time": 1000,
        "efficiency_tret": 0.93,
        "efficiency_cont": 0.255
    },
    "115": {
        "perovskite_composition": "FA1-x-y MA x Cs y PbI3-z Brz",
        "electron_transport_layer": "SnO2",
        "hole_transport_layer": "Spiro-OMeTAD",
        "structure_pin_nip": "PIN",
        "passivating_molecule": "Phenethylammonium iodide",
        "control_pce": 21.8,
        "control_voc": 1.145,
        "treated_pce": 23.24,
        "treated_voc": 1.151,
        "stability_type": "Thermal and SPO",
        "humidity": null,
        "temperature": 85,
        "time": 2184,
        "efficiency_tret": 95.2,
        "efficiency_cont": 75.8
    },
    "61": {
        "perovskite_composition": "MAPbI3",
        "electron_transport_layer": null,
        "hole_transport_layer": null,
        "structure_pin_nip": "2D/3D heterostructure",
        "passivating_molecule": "butylamine",
        "control_pce": null,
        "control_voc": null,
        "treated_pce": null,
        "treated_voc": null,
        "stability_type": "thermal cycling (ISOS-T), environmental stability (ISOS-E)",
        "humidity": null,
        "temperature": 85,
        "time": 600,
        "efficiency_tret": null,
        "efficiency_cont": null
    },
    "112": {
        "perovskite_composition": "MA0.7FA0.3PbI3",
        "electron_transport_layer": "C60",
        "hole_transport_layer": "PTAA",
        "structure_pin_nip": "p-i-n",
        "passivating_molecule": "Benzylhydrazine hydrochloride (BHC)",
        "control_pce": 21.8,
        "control_voc": 1.14,
        "treated_pce": 23.4,
        "treated_voc": 1.17,
        "stability_type": "stability under light-soaking (ISOS-L)",
        "humidity": "60 \u00b1 10%",
        "temperature": 65,
        "time": 1000,
        "efficiency_cont": null,
        "efficiency_tret": null
    },
    "4": {
        "perovskite_composition": "(MAPbBr3)0.05(FAPbI3)0.95",
        "electron_transport_layer": "SnO2",
        "hole_transport_layer": "Spiro-OMeTAD",
        "structure_pin_nip": "PIN",
        "passivating_molecule": "vinylbenzylammonium bromide",
        "control_pce": 20,
        "control_voc": 1.1,
        "treated_pce": 22,
        "treated_voc": 1.14,
        "stability_type": null,
        "humidity": null,
        "temperature": null,
        "time": null,
        "efficiency_tret": 22,
        "efficiency_cont": 20
    },
    "95": {
        "perovskite_composition": "(FAPbI3)0.95(MAPbBr3)0.05",
        "electron_transport_layer": "F-doped SnO2 (FTO)",
        "hole_transport_layer": "Spiro-OMeTAD",
        "structure_pin_nip": "PIN",
        "passivating_molecule": "Octylammonium iodide",
        "control_pce": null,
        "control_voc": null,
        "treated_pce": 22.9,
        "treated_voc": 1.13,
        "stability_type": "Humidity stability at 85% RH and room temperature",
        "humidity": 85,
        "temperature": 85,
        "time": null,
        "efficiency_tret": 22.9,
        "efficiency_cont": null
    },
    "137": {
        "perovskite_composition": "Cs0.05MA0.05FA0.90PbI3",
        "electron_transport_layer": "C60",
        "hole_transport_layer": "NiOx/4PACz",
        "structure_pin_nip": "PIN",
        "passivating_molecule": "3-(methylthio)propylamine hydroiodide (3MTPAI) and propane-1,3-diammonium iodide (PDAI2)",
        "control_pce": 25.1,
        "control_voc": 1.12,
        "treated_pce": 25.5,
        "treated_voc": 1.16,
        "stability_type": "Thermal (ISOS-D-2) and Operational (ISOS-L-3)",
        "humidity": null,
        "temperature": null,
        "time": 2000,
        "efficiency_tret": 96,
        "efficiency_cont": 95
    },
    "44": {
        "perovskite_composition": "SiO_x",
        "electron_transport_layer": "n+ poly-Si",
        "hole_transport_layer": "GaIn",
        "structure_pin_nip": "PIN",
        "passivating_molecule": null,
        "control_pce": null,
        "control_voc": null,
        "treated_pce": null,
        "treated_voc": null,
        "stability_type": "pinhole transport",
        "humidity": null,
        "temperature": null,
        "time": null,
        "efficiency_tret": null,
        "efficiency_cont": null
    },
    "3": {
        "perovskite_composition": "Cs5(MA0.10FA0.90)95Pb(I0.90Br0.10)3",
        "electron_transport_layer": "SnO2",
        "hole_transport_layer": "spiro-OMeTAD",
        "structure_pin_nip": "n-i-p",
        "passivating_molecule": "BA2MA2Pb3I10",
        "control_pce": 21,
        "control_voc": 1.09,
        "treated_pce": 23.75,
        "treated_voc": 1.2,
        "stability_type": "ISOS-L-1",
        "humidity": null,
        "temperature": 55,
        "time": 2000,
        "efficiency_tret": null,
        "efficiency_cont": null
    },
    "92": {
        "perovskite_composition": "organometal-halide perovskite",
        "electron_transport_layer": "mesoporous BaSnO3 (BSO)",
        "hole_transport_layer": "not explicitly mentioned",
        "structure_pin_nip": "PIN",
        "passivating_molecule": null,
        "control_pce": 21.3,
        "control_voc": 1.13,
        "treated_pce": 21.7,
        "treated_voc": 1.14,
        "stability_type": "40% RH",
        "humidity": null,
        "temperature": null,
        "time": null,
        "efficiency_tret": null,
        "efficiency_cont": null
    },
    "130": {
        "perovskite_composition": "FAPbI3",
        "electron_transport_layer": "SnO2",
        "hole_transport_layer": "Spiro-OMeTAD",
        "structure_pin_nip": "PIN",
        "passivating_molecule": "Pentanamidine hydrochloride (PAD)",
        "control_pce": 24.1,
        "control_voc": 1.1,
        "treated_pce": 25.4,
        "treated_voc": 1.15,
        "stability_type": null,
        "humidity": null,
        "temperature": null,
        "time": null,
        "efficiency_tret": null,
        "efficiency_cont": null
    },
    "43": {
        "perovskite_composition": "FA0.8075MA0.10Cs0.05Pb(I0.854Br0.186)3",
        "electron_transport_layer": "mesoporous TiO2",
        "hole_transport_layer": "spiro-OMeTAD",
        "structure_pin_nip": null,
        "passivating_molecule": "Benzylamine hydroiodide",
        "control_pce": 23.07,
        "control_voc": 1.121,
        "treated_pce": 24.5,
        "treated_voc": 1.15,
        "stability_type": "stability under humidity and light-soaking (ISOS-L and ISOS-D)",
        "humidity": "80 \u00b1 20% relative humidity",
        "temperature": "500 hours",
        "efficiency_tret": 47.96,
        "efficiency_cont": 9.65
    },
    "142": {
        "perovskite_composition": "MAPbI3",
        "electron_transport_layer": "TiO2",
        "hole_transport_layer": "(BA)2(MA)n\u00c01PbInI3n+1",
        "structure_pin_nip": "PIN",
        "passivating_molecule": "BAI (n-Butylammonium iodide), FAI (Formamidinium iodide)",
        "control_pce": 13.15,
        "control_voc": 0.31,
        "treated_pce": 16.13,
        "treated_voc": 0.96,
        "stability_type": "Humidity and Thermal",
        "humidity": 65,
        "temperature": 85,
        "time": "50 days and 30 days",
        "efficiency_tret": 71,
        "efficiency_cont": 74
    },
    "139": {
        "perovskite_composition": "FA0.95Cs0.05PbI3",
        "electron_transport_layer": "Indium tin oxide (ITO)",
        "hole_transport_layer": "Poly(triaryl)amine (PTAA)",
        "structure_pin_nip": "PIN",
        "passivating_molecule": "1-(phenylsulfonyl)pyrrole (PSP)",
        "control_pce": 24.6,
        "control_voc": 1.123,
        "treated_pce": 25.8,
        "treated_voc": 1.164,
        "stability_type": "ISOS-D, ISOS-L, ISOS-T",
        "humidity": "85% relative humidity",
        "temperature": "85 \u00b0C",
        "time": "300 hours",
        "efficiency_tret": 92,
        "efficiency_cont": 80
    },
    "145": {
        "perovskite_composition": "Cs 0.05 (MA 0.17 FA 0.83) 0.95 Pb(I 0.83 Br 0.17) 3",
        "electron_transport_layer": "SnO2",
        "hole_transport_layer": "spiro-OMeTAD",
        "structure_pin_nip": "PIN",
        "passivating_molecule": "4-fluoroaniline",
        "control_pce": 17.08,
        "control_voc": 1.02,
        "treated_pce": 20.48,
        "treated_voc": 1.13,
        "stability_type": "Humidity and photothermal stability",
        "humidity": 85,
        "temperature": 85,
        "time": null,
        "efficiency_tret": null,
        "efficiency_cont": null
    },
    "78": {
        "perovskite_composition": "FAPbI3",
        "electron_transport_layer": "TiO2",
        "hole_transport_layer": null,
        "structure_pin_nip": "n-i-p",
        "passivating_molecule": "DMSO",
        "control_pce": 20.2,
        "control_voc": 1.06,
        "treated_pce": null,
        "treated_voc": null,
        "stability_type": null,
        "humidity": null,
        "temperature": null,
        "time": null,
        "efficiency_tret": null,
        "efficiency_cont": null
    },
    "76": {
        "perovskite_composition": "2D lead halide perovskites (e.g., MAPbBr3 and MAPbI3)",
        "electron_transport_layer": null,
        "hole_transport_layer": null,
        "structure_pin_nip": null,
        "passivating_molecule": null,
        "control_pce": null,
        "control_voc": null,
        "treated_pce": null,
        "treated_voc": null,
        "stability_type": "thermal cycling (ISOS-T)",
        "humidity": null,
        "temperature": null,
        "time": null,
        "efficiency_tret": null,
        "efficiency_cont": null
    },
    "105": {
        "perovskite_composition": "Cs0.05FA0.9MA0.05PbI2.74Br0.26",
        "electron_transport_layer": "TiOxNy",
        "hole_transport_layer": "P3HT:CuPc",
        "structure_pin_nip": "PIN",
        "passivating_molecule": "PMMA",
        "control_pce": 21.65,
        "control_voc": 1.172,
        "treated_pce": 23.33,
        "treated_voc": 1.182,
        "stability_type": "ISOS-L, ISOS-D",
        "humidity": null,
        "temperature": null,
        "time": null,
        "efficiency_tret": null,
        "efficiency_cont": null
    },
    "71": {
        "perovskite_composition": "(BA)\u2082(MA)\u2083Pb\u2084I\u2083 (n=4)",
        "electron_transport_layer": null,
        "hole_transport_layer": null,
        "structure_pin_nip": null,
        "passivating_molecule": null,
        "control_pce": null,
        "control_voc": null,
        "treated_pce": null,
        "treated_voc": null,
        "stability_type": null,
        "humidity": null,
        "temperature": 330,
        "time": null,
        "efficiency_tret": null,
        "efficiency_cont": null
    },
    "102": {
        "perovskite_composition": "FAPbI3",
        "electron_transport_layer": "SnO2",
        "hole_transport_layer": "spiro-MeOTAD",
        "structure_pin_nip": "PIN",
        "passivating_molecule": "MACl",
        "control_pce": null,
        "control_voc": null,
        "treated_pce": 21.07,
        "treated_voc": 1.122,
        "stability_type": "ISOS-D",
        "humidity": "20%",
        "temperature": 25,
        "time": 30,
        "efficiency_tret": null,
        "efficiency_cont": null
    },
    "60": {
        "perovskite_composition": "FAPbI3)0.95(MAPbBr3)0.05",
        "electron_transport_layer": "SnO2",
        "hole_transport_layer": "spiro-OMeTAD",
        "structure_pin_nip": "NIP",
        "passivating_molecule": "4-vinylbenzylammonium bromide",
        "control_pce": null,
        "control_voc": null,
        "treated_pce": null,
        "treated_voc": null,
        "stability_type": null,
        "humidity": null,
        "temperature": null,
        "time": null,
        "efficiency_tret": null,
        "efficiency_cont": null
    },
    "113": {
        "perovskite_composition": "FAPbI3",
        "electron_transport_layer": "SnO2",
        "hole_transport_layer": "Spiro-OMeTAD",
        "structure_pin_nip": "null",
        "passivating_molecule": "null",
        "control_pce": 25.8,
        "control_voc": 1.1885,
        "treated_pce": null,
        "treated_voc": null,
        "stability_type": "ISOS-L-1I",
        "humidity": null,
        "temperature": 30,
        "time": 500,
        "efficiency_tret": 90,
        "efficiency_cont": null
    },
    "67": {
        "perovskite_composition": "FA0.85PbI3",
        "electron_transport_layer": [
            "TiO2",
            "NiOx",
            "PEDOT:PSS"
        ],
        "hole_transport_layer": "spiro-OMeTAD",
        "structure_pin_nip": "n-i-p",
        "passivating_molecule": "formamidinium formate (FAHCOO)",
        "control_pce": null,
        "control_voc": null,
        "treated_pce": null,
        "treated_voc": null,
        "stability_type": "ISOS-L1",
        "stability_tests": [
            "ISOS-D",
            "ISOS-L",
            "ISOS-T",
            "ISOS-LC",
            "ISOS-LT"
        ],
        "humidity": null,
        "temperature": null,
        "time": null,
        "efficiency_tret": null,
        "efficiency_cont": null
    },
    "114": {
        "perovskite_composition": "Cs0.05(FA0.95MA0.05)0.95Pb(I0.95Br0.05)3",
        "electron_transport_layer": "Poly(triaryl amine) (PTAA)",
        "hole_transport_layer": "Perovskite",
        "structure_pin_nip": "PIN",
        "passivating_molecule": "Piperazinium iodide (PI)",
        "control_pce": 20.76,
        "control_voc": 1.06,
        "treated_pce": 23.37,
        "treated_voc": 1.17,
        "stability_type": "Stability under humidity and light cycling",
        "humidity": 55,
        "temperature": 25,
        "time": null,
        "efficiency_tret": null,
        "efficiency_cont": null
    },
    "15": {
        "perovskite_composition": null,
        "electron_transport_layer": "PCBM",
        "hole_transport_layer": "PTAA",
        "structure_pin_nip": "PIN",
        "passivating_molecule": "Cl-PEAI and F-PEAI",
        "control_pce": 21.78,
        "control_voc": 1.11,
        "treated_pce": 23.34,
        "treated_voc": 1.16,
        "stability_type": "dark storage, light-soaking, thermal cycling",
        "humidity": null,
        "temperature": null,
        "time": null,
        "efficiency_tret": null,
        "efficiency_cont": null
    },
    "69": {
        "perovskite_composition": "CH3NH3PbI3",
        "electron_transport_layer": "Al:ZnO",
        "hole_transport_layer": "PEDOT:PSS",
        "structure_pin_nip": "PIN",
        "passivating_molecule": "SnOx",
        "control_pce": 20,
        "control_voc": null,
        "treated_pce": 20,
        "treated_voc": null,
        "stability_type": "thermal cycling (ISOS-T)",
        "humidity": null,
        "temperature": 60,
        "time": 3000,
        "efficiency_tret": 90,
        "efficiency_cont": 90
    },
    "12": {
        "perovskite_composition": "Cs 0.17 FA 0.83 Pb(I 0.6 Br 0.4)3",
        "electron_transport_layer": "SnO2",
        "hole_transport_layer": "spiro-OMeTAD",
        "structure_pin_nip": "null",
        "passivating_molecule": "n-butylammonium bromide (BABr)",
        "control_pce": 16.7,
        "control_voc": 1.23,
        "treated_pce": 19.4,
        "treated_voc": 1.31,
        "stability_type": "SPCE",
        "humidity": "null",
        "temperature": 25,
        "time": "null",
        "efficiency_cont": 16.7,
        "efficiency_tret": 19.4
    },
    "128": {
        "perovskite_composition": "Cs 0.05 FA 0.95 PbI 3",
        "electron_transport_layer": "NiO x",
        "hole_transport_layer": "PTAA",
        "structure_pin_nip": "PIN",
        "passivating_molecule": "2-aminoindan hydrochloride (AICl)",
        "control_pce": 21.94,
        "control_voc": 1.12,
        "treated_pce": 24.58,
        "treated_voc": 1.16,
        "stability_type": "ISOS-T-1",
        "humidity": "85% RH",
        "temperature": 85,
        "time": 1200,
        "efficiency_tret": null,
        "efficiency_cont": null
    },
    "27": {
        "perovskite_composition": "CsPbI3-xBrx",
        "electron_transport_layer": "NiOx",
        "hole_transport_layer": "C60",
        "structure_pin_nip": "NIP",
        "passivating_molecule": "4-(Trifluoromethyl) phenethylammonium (CF3-PEA)",
        "control_pce": 14.4,
        "control_voc": 1.01,
        "treated_pce": 18.5,
        "treated_voc": 1.23,
        "stability_type": "stability under simulated 1-sun illumination",
        "humidity": null,
        "temperature": 35,
        "time": 1000,
        "efficiency_tret": 96,
        "efficiency_cont": null
    },
    "20": {
        "perovskite_composition": "MAPbI3 (3D) and (PEA)2PbI4 (2D)",
        "electron_transport_layer": null,
        "hole_transport_layer": null,
        "structure_pin_nip": null,
        "passivating_molecule": "(PEA)2PbI4",
        "control_pce": null,
        "control_voc": null,
        "treated_pce": null,
        "treated_voc": null,
        "stability_type": "ISOS-D",
        "humidity": null,
        "temperature": 60,
        "time": 14,
        "efficiency_tret": null,
        "efficiency_cont": null
    },
    "121": {
        "perovskite_composition": "FAPbI3",
        "electron_transport_layer": null,
        "hole_transport_layer": null,
        "structure_pin_nip": "PIN",
        "passivating_molecule": "RACl",
        "control_pce": 25.73,
        "control_voc": 1.179,
        "treated_pce": 26.08,
        "treated_voc": 1.178,
        "stability_type": "\u03b4-phase to \u03b1-phase transition test",
        "humidity": null,
        "temperature": 60,
        "time": null,
        "efficiency_cont": null,
        "efficiency_tret": null
    },
    "52": {
        "perovskite_composition": null,
        "electron_transport_layer": null,
        "hole_transport_layer": null,
        "structure_pin_nip": null,
        "passivating_molecule": null,
        "control_pce": 19.1,
        "control_voc": 658.4,
        "treated_pce": null,
        "treated_voc": null,
        "stability_type": null,
        "humidity": null,
        "temperature": null,
        "time": null,
        "efficiency_cont": null,
        "efficiency_tret": null
    },
    "83": {
        "perovskite_composition": "MAPbI3 and FA0.15MA0.85PbI3",
        "electron_transport_layer": "TiO2",
        "hole_transport_layer": "spiro-OMeTAD",
        "structure_pin_nip": "PIN",
        "passivating_molecule": null,
        "control_pce": 20.8,
        "control_voc": 1.06,
        "treated_pce": 21.38,
        "treated_voc": 1.12,
        "stability_type": "long-term stability under dark conditions in air",
        "humidity": "40\u00b110%",
        "temperature": 25,
        "time": 792,
        "efficiency_tret": 96,
        "efficiency_cont": 94
    },
    "126": {
        "perovskite_composition": "FAPbI3",
        "electron_transport_layer": "SnO2",
        "hole_transport_layer": "spiro-OMeTAD",
        "structure_pin_nip": "Not specified",
        "passivating_molecule": "PbC2O4",
        "control_pce": 23.43,
        "control_voc": 1.16,
        "treated_pce": 25.39,
        "treated_voc": 1.18,
        "stability_type": "light-soaking",
        "humidity": null,
        "temperature": null,
        "time": 550,
        "efficiency_tret": 92,
        "efficiency_cont": 60
    },
    "55": {
        "perovskite_composition": "CH3NH3PbI3",
        "electron_transport_layer": "spiro-OMeTAD and tBP",
        "hole_transport_layer": "spiro-OMeTAD and tBP",
        "structure_pin_nip": null,
        "passivating_molecule": null,
        "control_pce": 6,
        "control_voc": 0.55,
        "treated_pce": 6,
        "treated_voc": 0.55,
        "stability_type": "ISOS-L",
        "humidity": null,
        "temperature": 25,
        "time": null,
        "efficiency_tret": null,
        "efficiency_cont": null
    },
    "84": {
        "perovskite_composition": "(FAPbI3)0.95 (MAPbBr3)0.05",
        "electron_transport_layer": "TiO2",
        "hole_transport_layer": "spiro-OMeTAD",
        "structure_pin_nip": "PIN",
        "passivating_molecule": "N2, N2', N7, N7'-tetrakis(9,9-dimethyl-9H-fluoren-2-yl)-N2, N2', N7, N7'-tetrakis(4-methoxyphenyl)-9,9'-spirobi[fluorene]-2,2',7,7'-tetraamine (DM)",
        "control_pce": 21.6,
        "control_voc": 1.24,
        "treated_pce": 23.2,
        "treated_voc": 1.14,
        "stability_type": "thermal",
        "humidity": null,
        "temperature": 60,
        "time": 500,
        "efficiency_tret": 0.95,
        "efficiency_cont": null
    },
    "29": {
        "perovskite_composition": "PbI2",
        "electron_transport_layer": "Linear PEI",
        "hole_transport_layer": null,
        "structure_pin_nip": "PIN",
        "passivating_molecule": "butylamine",
        "control_pce": null,
        "control_voc": null,
        "treated_pce": null,
        "treated_voc": null,
        "stability_type": "TGA",
        "humidity": null,
        "temperature": null,
        "time": null,
        "efficiency_tret": null,
        "efficiency_cont": null
    },
    "18": {
        "perovskite_composition": "(FAPbI3)0.87 (MAPbBr3)0.13 (CsPbI3)0.08",
        "electron_transport_layer": null,
        "hole_transport_layer": null,
        "structure_pin_nip": null,
        "passivating_molecule": "2-thiophenemethylammonium iodide (TMAI)",
        "control_pce": null,
        "control_voc": null,
        "treated_pce": null,
        "treated_voc": null,
        "stability_type": "thermal cycling, light-soaking",
        "humidity": null,
        "temperature": 100,
        "time": 6,
        "efficiency_tret": null,
        "efficiency_cont": null
    },
    "117": {
        "perovskite_composition": "Cs0.05(FA0.8MA0.2)0.95Pb(I0.8Br0.2)3",
        "electron_transport_layer": "SnO2",
        "hole_transport_layer": "spiro-OMeTAD",
        "structure_pin_nip": "N/A",
        "passivating_molecule": null,
        "control_pce": 22.2,
        "control_voc": 1.15,
        "treated_pce": 25.1,
        "treated_voc": 1.17,
        "stability_type": "Humidity and Thermal",
        "humidity": "70 \u00b1 5%",
        "temperature": "70 \u00b1 3\u00b0C",
        "time": "Unspecified",
        "efficiency_cont": null,
        "efficiency_tret": null
    },
    "64": {
        "perovskite_composition": "CH3NH3PbI3",
        "electron_transport_layer": "MoO3",
        "hole_transport_layer": "C60 and BCP",
        "structure_pin_nip": "PIN",
        "passivating_molecule": "PEA2PbI4",
        "control_pce": 18.6,
        "control_voc": 1057,
        "treated_pce": 18.3,
        "treated_voc": 1051,
        "stability_type": "ISOS-D",
        "humidity": null,
        "temperature": null,
        "time": null,
        "efficiency_tret": null,
        "efficiency_cont": null
    },
    "110": {
        "perovskite_composition": "FAPbI3",
        "electron_transport_layer": null,
        "hole_transport_layer": null,
        "structure_pin_nip": null,
        "passivating_molecule": "formamidinium formate (FAHCOO)",
        "control_pce": 23.92,
        "control_voc": 1.153,
        "treated_pce": 25.59,
        "treated_voc": 1.189,
        "stability_type": "shelf-life, thermal, operational",
        "humidity": null,
        "temperature": 25,
        "time": 1000,
        "efficiency_tret": 0.1,
        "efficiency_cont": 0.35
    },
    "63": {
        "perovskite_composition": "CH3NH3PbI3",
        "electron_transport_layer": "mTiO2",
        "hole_transport_layer": "spiro-MeOTAD",
        "structure_pin_nip": null,
        "passivating_molecule": null,
        "control_pce": 10.66,
        "control_voc": 0.938,
        "treated_pce": 11.66,
        "treated_voc": 0.938,
        "stability_type": null,
        "humidity": null,
        "temperature": null,
        "time": null,
        "efficiency_tret": null,
        "efficiency_cont": null
    },
    "11": {
        "perovskite_composition": "FAPbI3",
        "electron_transport_layer": "SnO2",
        "hole_transport_layer": "Spiro-OMeTAD",
        "structure_pin_nip": "PIN",
        "passivating_molecule": "2-(2H-benzo[d][1,2,3]triazol-2-yl)ethylammonium bromide (BTaBr)",
        "control_pce": 20.2,
