Repository: kanggunh/DSC180_B11_Q2

# Perovskite Solar Cells: Literature Mining Project

### Folder Structure
```
DSC180_B11
└───data                                   # Collection of all data
│    │   biocs/                                
│    │   model_results/                        
│    │   txts/                               
│    │   xmls/                                 
│    │   .
│    │   .
│    │   .
│    │   .
│    └───training_data.csv                 
│
└───images
│    │   classification_compare.png        # Model comparison visualization
│    │   pipeline.png                      # Workflow diagram
│    └───q2_timeline.png                   # Project timeline visualization
│
└───models
│    │   llama-3.2-3b-it-Perovskite-PaperExtractor/
│    │   prediction_model                  # work in progress
│    └───scibert_psc_ner_model/                
│
└───q2_submission_notebooks
│    │   01_crossref_scraping.ipynb           
│    │   02_Scrapint_texts.ipynb                
│    │   03_TF-IDF_vectorizer_and_models.ipynb 
│    │   04_flan_model.ipynb                   
│    │   05_sciBERT.ipynb                      
│    │   06_scraping_and_conversion.ipynb      
│    │   07_llama_training.ipynb               
│    │   08_finetuned_llama_extraction.ipynb   
│    │   09_evaluation.ipynb                   
│    │   10_scibert_training.ipynb             
│    └───11_database_searcher.ipynb            
│
└───README.md                                  
└───requirements.txt                       
└───run.py                                     

```

### Introduction
This project aims to optimize the discovery of small molecule that improve the stability of perovskite solar cells. By leveraging literature mining, graph-based molecular representations, and machine learning models, we seek to identify patterns that lead to successful molecules and generate deeper insights into perovskite solar cell performance. The current methods rely heavily on Edisonian experimentation, which is inefficient. Our goal is to automate and streamline this discovery process using data-driven techniques, focusing on the vast body of research already conducted in this field.

### Objectives
- Collects bodies of research paper links and classify the paper that is relevant to our specific domain or not. 
- Database Creation: Build a comprehensive dataset from scientific literature detailing molecules, their interactions with perovskites, and the outcomes (efficiency, stability, etc.).
- Molecular Representation: Use SMILES (Simplified Molecular Input Line Entry System) to represent molecules in a format suitable for machine learning models.
- Literature Mining: Automate data extraction from published research papers using NLP techniques (e.g., SciBERT, scraping tools).

# Running the project
- To install the dependencies, run the following command from the root directory of the project: <code>pip install -r requirements.txt</code>
- To use GROBID (accessed in notebooks_for_checkpoint/xml_generator.ipynb), install [docker](https://docs.docker.com/engine/install/), 
then run the following command to download and run GROBID's image: <code>docker run --rm --init --ulimit core=0 -p 8070:8070 lfoppiano/grobid:0.8.1</code>. This will initialize GROBID on http://localhost:8070.

## General Guidelines and Explanation of Our Work
All relevant files for this Quarter 1 Submission is in the `q1_submission_notebooks` folder.

### 1: Generating a Relevant vs. Irrelevant Research Papers Database for Classification

**`01_extract_link_badpaper.py`**  
   This script takes two URLs of irrelevant research papers, performs literature mining, and scrapes all references from these papers. These references form a training set representing irrelevant papers.  
   - **Output**: After successful execution, it generates an `irrelevant_papers.csv` file in the `data` folder.

**`02_Scrapint_texts.ipynb`**  
   Ensure that two CSV files, `150_research_papers.csv` and `irrelevant_papers.csv`, are available in the `data` folder. This notebook accesses these research papers via URLs and extracts clean text data.  
   - **Output**: Upon completion, it outputs a `merged_label.csv` file in the `data` folder, which is used for classification testing.

### 4: Training and Extracting Data
**`08_llama_training.ipynb`**  
   This notebook trains a Llama model using the `training_data.csv`.
   - **Output**: It saves the trained model in `models/llama-3.2-3b-it-Perovskite-PaperExtractor` folder.

**`09_finetuned_llama_extraction.ipynb`**  
   Run the extraction process using the model from `models/llama-3.2-3b-it-Perovskite-PaperExtractor` folder.
   - **Output**: The output of the extraction is then saved to `data/finetuned_llama_output.json` folder. 

**`10_evaluation.ipynb`**  
   This notebook evaluates the extraction using F1 Score, MacroF1 Score, Precision, and Recall.

File: annotation/Schema_2/data/annotations_flattened.json (part 1 of 2)
{"134": null, "141": {"phenethylammonium Iodide": {"perovskite_composition": null, "electron_transport_layer": "boron chloride subphthalocyanine / fullerene bilayer", "hole_transport_layer": null, "structure_pin_nip": "PIN", "passivating_molecule": "phenethylammonium Iodide", "control_pce": "20.2", "treated_pce": "22.0", "control_voc": null, "treated_voc": "1.16", "test_1": {"stability_type": "ISOSD", "humidity": "85", "temperature": "85", "time": "816", "efficiency_cont": "80", "efficiency_tret": "80"}, "test_2": {"stability_type": "ISOSO1", "humidity": null, "temperature": null, "time": "1272", "efficiency_cont": null, "efficiency_tret": "95"}}}, "37": {"1,3-propylene diammonium": {"perovskite_composition": "(Cs0.2FA0.8Pb(I0.6Br0.4)3)", "electron_transport_layer": null, "hole_transport_layer": null, "structure_pin_nip": null, "passivating_molecule": "1,3-propylene diammonium", "control_pce": null, "treated_pce": "19.3", "control_voc": "1.23", "treated_voc": "1.33", "test_2": {"stability_type": null, "humidity": null, "temperature": null, "time": "700", "efficiency_cont": null, "efficiency_tret": "100"}}}, "62": {"butylammonium iodide": {"perovskite_composition": "MAPbI 3", "electron_transport_layer": "C60", "hole_transport_layer": "Spiro-OMeTAD", "structure_pin_nip": "NIP", "passivating_molecule": "butylammonium iodide", "control_pce": "17.3", "treated_pce": "16.5", "control_voc": "1.01", "treated_voc": "1.02", "test_2": {"stability_type": "ISOSL", "humidity": "55", "temperature": null, "time": "720", "efficiency_cont": "44", "efficiency_tret": "81"}, "test_1": {"stability_type": "ISOST", "humidity": null, "temperature": "80", "time": "720", "efficiency_cont": "27", "efficiency_tret": "74"}}}, "25": null, "95": {"butylammonium iodide": {"perovskite_composition": "(FAPbI3)0.95(MAPbBr3)0.05", "electron_transport_layer": "TitaniumDioxide", "hole_transport_layer": "Spiro-OMeTAD", "structure_pin_nip": null, "passivating_molecule": "butylammonium iodide", "control_pce": "5.9", "treated_pce": "10.5", "control_voc": null, "treated_voc": null, "test_1": {"stability_type": "ISOSD", "humidity": "65", "temperature": "65", "time": "100", "efficiency_cont": "20", "efficiency_tret": "20"}}, "octylammonium iodide": {"perovskite_composition": "(FAPbI3)0.95(MAPbBr3)0.05", "electron_transport_layer": "TitaniumDioxide", "hole_transport_layer": "Spiro-OMeTAD", "structure_pin_nip": null, "passivating_molecule": "octylammonium iodide", "control_pce": "5.9", "treated_pce": "22.9", "control_voc": null, "treated_voc": "1.13"}, "dodecylammonium iodide": {"perovskite_composition": "(FAPbI3)0.95(MAPbBr3)0.05", "electron_transport_layer": "TitaniumDioxide", "hole_transport_layer": "Spiro-OMeTAD", "structure_pin_nip": null, "passivating_molecule": "dodecylammonium iodide", "control_pce": "5.9", "treated_pce": "15.1", "control_voc": null, "treated_voc": null, "test_3": {"stability_type": "ISOSD", "humidity": "85", "temperature": "room temperature", "time": "100", "efficiency_cont": null, "efficiency_tret": "90"}, "test_4": {"stability_type": "ISOSD", "humidity": "65", "temperature": "65", "time": "100", "efficiency_cont": "20", "efficiency_tret": "80"}}}, "120": {"1,1'-bis(2-carboxythiophenyl)ferrocene": {"perovskite_composition": "(FA0.98MA0.02)0.95Cs0.05Pb(I0.95Br0.02)3", "electron_transport_layer": "C60", "hole_transport_layer": "poly(triaryl amine)", "structure_pin_nip": "PIN", "passivating_molecule": "1,1'-bis(2-carboxythiophenyl)ferrocene", "control_pce": "23.0", "treated_pce": "25.0", "control_voc": "1.13", "treated_voc": "1.184", "test_1": {"stability_type": "ISOSLT", "humidity": null, "temperature": null, "time": "1500", "efficiency_cont": "72", "efficiency_tret": "98"}}}, "139": null, "137": {"3-(methylthio)propylamine hydroiodide": {"perovskite_composition": "Cs0.05MA0.05FA0.90PbI3", "electron_transport_layer": "C60", "hole_transport_layer": null, "structure_pin_nip": "PIN", "passivating_molecule": null, "control_pce": null, "treated_pce": null, "control_voc": null, "treated_voc": null}, "3-diammonium iodide,propane-1 / 3-(methylthio)propylamine hydroiodide bilayer": {"perovskite_composition": "Cs0.05MA0.05FA0.90PbI3", "electron_transport_layer": "C60", "hole_transport_layer": null, "structure_pin_nip": "PIN", "passivating_molecule": "3-diammonium iodide,propane-1 / 3-(methylthio)propylamine hydroiodide bilayer", "control_pce": "22.8", "treated_pce": "26.4", "control_voc": "1.12", "treated_voc": "1.17", "test_1": {"stability_type": "ISOSD2", "humidity": null, "temperature": "85", "time": "1600", "efficiency_cont": "84", "efficiency_tret": "95"}, "test_2": {"stability_type": "ISOSL3", "humidity": "50", "temperature": "65", "time": "2000", "efficiency_cont": "70", "efficiency_tret": "96"}}, "3-diammonium iodide,propane-1": {"perovskite_composition": "Cs0.05MA0.05FA0.90PbI3", "electron_transport_layer": "C60", "hole_transport_layer": null, "structure_pin_nip": "PIN", "passivating_molecule": null, "control_pce": null, "treated_pce": null, "control_voc": null, "treated_voc": null}}, "5": {"iso-butylammonium iodide": {"perovskite_composition": "FA(MA)PbI 3", "electron_transport_layer": "indium tin oxide", "hole_transport_layer": "Spiro-OMeTAD", "structure_pin_nip": "NIP", "passivating_molecule": "iso-butylammonium iodide", "control_pce": null, "treated_pce": "22.1", "control_voc": null, "treated_voc": "1.135"}}, "35": null, "56": null, "72": {"allylammonium iodide": {"perovskite_composition": "Cs0.05FA0.8MA0.15PbI2.88Br0.04Cl0.08", "electron_transport_layer": null, "hole_transport_layer": null, "structure_pin_nip": "NIP", "passivating_molecule": "allylammonium iodide", "control_pce": null, "treated_pce": "20", "control_voc": null, "treated_voc": null, "test_1": {"stability_type": "ISOST", "humidity": null, "temperature": "room temperature", "time": "80", "efficiency_cont": null, "efficiency_tret": "50"}}}, "73": {"3,5-bis(trifluoromethyl) phenethylammonium iodide": {"perovskite_composition": "FA0.98Cs0.02PbI3", "electron_transport_layer": null, "hole_transport_layer": null, "structure_pin_nip": "PIN", "passivating_molecule": "3,5-bis(trifluoromethyl) phenethylammonium iodide", "control_pce": "21.4", "treated_pce": "23.6", "control_voc": null, "treated_voc": null, "test_1": {"stability_type": "ISOSLT", "humidity": "50+-5", "temperature": "50+-5", "time": "1800", "efficiency_cont": "67.2", "efficiency_tret": "97.4"}, "test_2": {"stability_type": "ISOSLT", "humidity": "50+-5", "temperature": "50+-5", "time": "1800", "efficiency_cont": "67.2", "efficiency_tret": "82.1"}}, "phenethylammonium iodide": {"perovskite_composition": "FA0.98Cs0.02PbI3", "electron_transport_layer": null, "hole_transport_layer": null, "structure_pin_nip": "PIN", "passivating_molecule": "phenethylammonium iodide", "control_pce": null, "treated_pce": null, "control_voc": null, "treated_voc": null, "test_6": {"stability_type": "ISOSD", "humidity": "85", "temperature": "85", "time": "1000", "efficiency_cont": null, "efficiency_tret": "87.2"}}, "CF3 -PEAI": {"perovskite_composition": "FA0.98Cs0.02PbI3", "electron_transport_layer": null, "hole_transport_layer": null, "structure_pin_nip": "PIN", "passivating_molecule": "CF3 -PEAI", "control_pce": null, "treated_pce": "24.8", "control_voc": null, "treated_voc": null, "test_5": {"stability_type": "ISOSD", "humidity": "85", "temperature": "85", "time": "1000", "efficiency_cont": "71.3", "efficiency_tret": "98.2"}}}, "143": {"phenylethylammonium lead iodide": {"perovskite_composition": "(FAPbI3)0.77(MAPbBr3)0.14(CsPbI3)0.09", "electron_transport_layer": null, "hole_transport_layer": "copper(I) thiocyanate", "structure_pin_nip": null, "passivating_molecule": "phenylethylammonium lead iodide", "control_pce": "18.09", "treated_pce": "18.01", "control_voc": "1.130", "treated_voc": "1.102"}, "fluorophenylethylammonium lead iodide": {"perovskite_composition": "(FAPbI3)0.77(MAPbBr3)0.14(CsPbI3)0.09", "electron_transport_layer": null, "hole_transport_layer": "copper(I) thiocyanate", "structure_pin_nip": null, "passivating_molecule": "fluorophenylethylammonium lead iodide", "control_pce": "18.09", "treated_pce": "18.03", "control_voc": "1.130", "treated_voc": "1.085"}}, "13": {"2-thiopheneethylammonium chloride": {"perovskite_composition": "Cs0.12FA0.8MA0.08PbI1.8Br1", "electron_transport_layer": "PCBM", "hole_transport_layer": "2PACz", "structure_pin_nip": "PIN", "passivating_molecule": "2-thiopheneethylammonium chloride", "control_pce": "13.1", "treated_pce": "23.8", "control_voc": "1.191", "treated_voc": "1.29", "test_1": {"stability_type": "ISOST", "humidity": null, "temperature": "60", "time": "265", "efficiency_cont": "82", "efficiency_tret": "92"}, "test_2": {"stability_type": "ISOSLT", "humidity": null, "temperature": null, "time": "195", "efficiency_cont": null, "efficiency_tret": "80"}}}, "122": {"Rubidium Chloride": {"perovskite_composition": "FAPbI 3", "electron_transport_layer": "tin dioxide", "hole_transport_layer": "Spiro-OMeTAD", "structure_pin_nip": "NIP", "passivating_molecule": "Rubidium Chloride", "control_pce": "24.6", "treated_pce": "25.6", "control_voc": "1.17", "treated_voc": "1.182", "test_2": {"stability_type": "ISOSD", "humidity": null, "temperature": null, "time": "1000", "efficiency_cont": null, "efficiency_tret": "96"}, "test_1": {"stability_type": "ISOSD", "humidity": null, "temperature": "85", "time": "500", "efficiency_cont": "50", "efficiency_tret": "80"}}}, "68": null, "71": {"n-butylammonium": {"perovskite_composition": "MAPbI 3", "electron_transport_layer": null, "hole_transport_layer": null, "structure_pin_nip": null, "passivating_molecule": "n-butylammonium", "control_pce": null, "treated_pce": null, "control_voc": null, "treated_voc": null}}, "103": null, "4": {"4vinylbenzylammonium bromide": {"perovskite_composition": "(MAPbBr3)0.05(FAPbI3)0.95", "electron_transport_layer": "tin dioxide", "hole_transport_layer": "Spiro-OMeTAD", "structure_pin_nip": "NIP", "passivating_molecule": "4vinylbenzylammonium bromide", "control_pce": "19.93", "treated_pce": "21.9", "control_voc": "1.06", "treated_voc": "1.14"}}, "66": null, "107": {"(2-phenylethylammonium) sulfonyl fluoride": {"perovskite_composition": "FAPbI 3", "electron_transport_layer": null, "hole_transport_layer": null, "structure_pin_nip": "NIP", "passivating_molecule": "(2-phenylethylammonium) sulfonyl fluoride", "control_pce": "15.32", "treated_pce": "21.25", "control_voc": "1.051", "treated_voc": "1.127", "test_3": {"stability_type": "ISOSLT", "humidity": "50-60", "temperature": "room temperature", "time": "1000", "efficiency_cont": "50", "efficiency_tret": "91"}}, "phenethylammonium": {"perovskite_composition": "FAPbI 3", "electron_transport_layer": null, "hole_transport_layer": null, "structure_pin_nip": "NIP", "passivating_molecule": "phenethylammonium", "control_pce": "15.32", "treated_pce": "18.39", "control_voc": "1.051", "treated_voc": "1.087", "test_4": {"stability_type": "ISOSLT", "humidity": "50-60", "temperature": "room temperature", "time": "400", "efficiency_cont": null, "efficiency_tret": "50"}}}, "28": null, "119": null, "49": {"n-butylamine acetate": {"perovskite_composition": null, "electron_transport_layer": "indium tin oxide", "hole_transport_layer": "spiro-OMeTAD/chlorobenzene", "structure_pin_nip": null, "passivating_molecule": "n-butylamine acetate", "control_pce": null, "treated_pce": null, "control_voc": null, "treated_voc": null, "test_3": {"stability_type": "ISOSL", "humidity": null, "temperature": null, "time": "1100", "efficiency_cont": null, "efficiency_tret": "70.8"}}, "n-butylamine iodide": {"perovskite_composition": null, "electron_transport_layer": "indium tin oxide", "hole_transport_layer": "spiro-OMeTAD/chlorobenzene", "structure_pin_nip": null, "passivating_molecule": "n-butylamine iodide", "control_pce": null, "treated_pce": null, "control_voc": null, "treated_voc": null, "test_5": {"stability_type": "ISOST", "humidity": null, "temperature": "85", "time": "558", "efficiency_cont": null, "efficiency_tret": "95.7"}, "test_6": {"stability_type": "ISOSL", "humidity": null, "temperature": null, "time": "1100", "efficiency_cont": null, "efficiency_tret": "96.2"}}}, "83": null, "47": {"lead sulfate": {"perovskite_composition": "Cs0.05FA0.81MA0.14PbI2.55Br0.45", "electron_transport_layer": "C60", "hole_transport_layer": "PTAA", "structure_pin_nip": "PIN", "passivating_molecule": "lead sulfate", "control_pce": null, "treated_pce": "21.1", "control_voc": "19.16", "treated_voc": "1.16", "test_1": {"stability_type": "ISOSL3", "humidity": "60+-10", "temperature": "65", "time": "1200", "efficiency_cont": "47", "efficiency_tret": "96.8"}}, "lead phosphate": {"perovskite_composition": "Cs0.05FA0.81MA0.14PbI2.55Br0.45", "electron_transport_layer": "C60", "hole_transport_layer": "PTAA", "structure_pin_nip": "PIN", "passivating_molecule": null, "control_pce": null, "treated_pce": null, "control_voc": null, "treated_voc": null}}, "21": {"n-hexylammonium bromide": {"perovskite_composition": "(FAPbI3)0.92(MAPbBr3)0.08", "electron_transport_layer": null, "hole_transport_layer": "spiro-OMeTAD", "structure_pin_nip": null, "passivating_molecule": "n-hexylammonium bromide", "control_pce": "20.5", "treated_pce": "22.6", "control_voc": "1.10", "treated_voc": "1.15", "test_2": {"stability_type": "ISOSLT", "humidity": null, "temperature": null, "time": "500", "efficiency_cont": null, "efficiency_tret": "85"}}, "n-butylammonium bromide": {"perovskite_composition": "(FAPbI3)0.92(MAPbBr3)0.08", "electron_transport_layer": null, "hole_transport_layer": "spiro-OMeTAD", "structure_pin_nip": null, "passivating_molecule": "n-butylammonium bromide", "control_pce": "20.5", "treated_pce": "22.6", "control_voc": "1.10", "treated_voc": "1.14", "test_1": {"stability_type": "ISOSLT", "humidity": null, "temperature": null, "time": "500", "efficiency_cont": null, "efficiency_tret": "85"}}, "n-octylammonium bromide": {"perovskite_composition": "(FAPbI3)0.92(MAPbBr3)0.08", "electron_transport_layer": null, "hole_transport_layer": "spiro-OMeTAD", "structure_pin_nip": null, "passivating_molecule": "n-octylammonium bromide", "control_pce": "20.5", "treated_pce": "22.6", "control_voc": "1.10", "treated_voc": "1.15", "test_3": {"stability_type": "ISOSLT", "humidity": null, "temperature": null, "time": "500", "efficiency_cont": null, "efficiency_tret": "85"}}}, "6": {"phenylethylammonium iodide": {"perovskite_composition": "MAPbI 3", "electron_transport_layer": "Titanium dioxide", "hole_transport_layer": "Spiro-OMeTAD", "structure_pin_nip": null, "passivating_molecule": "phenylethylammonium iodide", "control_pce": "16.47", "treated_pce": "17.10", "control_voc": "1.05", "treated_voc": "1.10", "test_1": {"stability_type": "ISOSD", "humidity": null, "temperature": null, "time": "1344", "efficiency_cont": "16.8", "efficiency_tret": "75.6"}, "test_2": {"stability_type": "ISOSL", "humidity": "55", "temperature": null, "time": "336", "efficiency_cont": "4.4", "efficiency_tret": "76.8"}}}, "96": {"tin(IV) bis(acetylacetonate) dichloride": {"perovskite_composition": "(FAPbI3)0.85(MAPbBr3)0.15", "electron_transport_layer": null, "hole_transport_layer": "Spiro-OMeTAD", "structure_pin_nip": "NIP", "passivating_molecule": "tin(IV) bis(acetylacetonate) dichloride", "control_pce": null, "treated_pce": "21.12", "control_voc": null, "treated_voc": null}, "tin(IV) bis(acetylacetonate) dibromide": {"perovskite_composition": "(FAPbI3)0.85(MAPbBr3)0.15", "electron_transport_layer": null, "hole_transport_layer": "Spiro-OMeTAD", "structure_pin_nip": "NIP", "passivating_molecule": "tin(IV) bis(acetylacetonate) dibromide", "control_pce": null, "treated_pce": "20", "control_voc": null, "treated_voc": null}}, "86": null, "104": null, "18": {"phenylethylammonium iodide": {"perovskite_composition": "[(FAPbI3)0.87(MAPbBr3)0.13]0.92(CsPbI3)0.08", "electron_transport_layer": "Tin Oxide", "hole_transport_layer": "Spiro-OMeTAD", "structure_pin_nip": "NIP", "passivating_molecule": "phenylethylammonium iodide", "control_pce": null, "treated_pce": null, "control_voc": null, "treated_voc": null}, "2-thiophenemethylammonium iodide": {"perovskite_composition": "[(FAPbI3)0.87(MAPbBr3)0.13]0.92(CsPbI3)0.08", "electron_transport_layer": "Tin Oxide", "hole_transport_layer": "Spiro-OMeTAD", "structure_pin_nip": "NIP", "passivating_molecule": "2-thiophenemethylammonium iodide", "control_pce": null, "treated_pce": null, "control_voc": null, "treated_voc": null}}, "74": {"copolymer of ethylene dimethacrylate (EDMA) and polyhedral oligomeric silsesquioxanes (POSS)": {"perovskite_composition": "(FAPbI3)0.95(MAPbBr3)0.05", "electron_transport_layer": "tin dioxide", "hole_transport_layer": "Spiro-OMeTAD", "structure_pin_nip": "NIP", "passivating_molecule": "4-fluorophenylethylammonium iodide", "control_pce": "18.83", "treated_pce": "20.29", "control_voc": null, "treated_voc": "1.13", "test_2": {"stability_type": "ISOSLT", "humidity": null, "temperature": "60", "time": "5000", "efficiency_cont": null, "efficiency_tret": "90"}}, "4-fluorophenylethylammonium iodide": {"perovskite_composition": "(FAPbI3)0.95(MAPbBr3)0.05", "electron_transport_layer": "tin dioxide", "hole_transport_layer": "Spiro-OMeTAD", "structure_pin_nip": "NIP", "passivating_molecule": "4-fluorophenylethylammonium iodide", "control_pce": "18.83", "treated_pce": "20.29", "control_voc": null, "treated_voc": "1.13", "test_2": {"stability_type": "ISOSLT", "humidity": null, "temperature": "60", "time": "5000", "efficiency_cont": null, "efficiency_tret": "90"}, "test_3": {"stability_type": "ISOSLT", "humidity": null, "temperature": "60", "time": "560", "efficiency_cont": null, "efficiency_tret": "90"}}}, "12": {"n-butylammonium bromide": {"perovskite_composition": "FA0.83Cs0.17)0.95Pb(I0.8Br0.2)3", "electron_transport_layer": "Tin dioxide", "hole_transport_layer": "Spiro-OMeTAD", "structure_pin_nip": "NIP", "passivating_molecule": "n-butylammonium bromide", "control_pce": "17.5", "treated_pce": "19.8", "control_voc": "1.24", "treated_voc": "1.31"}}, "114": {"Piperazinium Diiodide": {"perovskite_composition": "Cs 0.05(FA0.95MA0.05)0.95Pb(I0.95Br0.05)3", "electron_transport_layer": "C60", "hole_transport_layer": "poly(triarylamine)", "structure_pin_nip": "PIN", "passivating_molecule": null, "control_pce": null, "treated_pce": null, "control_voc": null, "treated_voc": null}, "piperazinium iodide": {"perovskite_composition": "Cs 0.05(FA0.95MA0.05)0.95Pb(I0.95Br0.05)3", "electron_transport_layer": "C60", "hole_transport_layer": "poly(triarylamine)", "structure_pin_nip": "PIN", "passivating_molecule": "piperazinium iodide", "control_pce": "20.76", "treated_pce": "23.37", "control_voc": "1.06", "treated_voc": "1.17", "test_2": {"stability_type": "ISOSLT", "humidity": "55+-5", "temperature": "25", "time": null, "efficiency_cont": "40", "efficiency_tret": "93"}, "test_3": {"stability_type": "ISOSLT", "humidity": null, "temperature": null, "time": "200", "efficiency_cont": "87", "efficiency_tret": "90"}}}, "87": null, "39": {"2-(Methylammonio)methylthiophene iodide": {"perovskite_composition": "(FAPbI 3 ) 0.87(MAPbBr3)0.13]0.92(CsPbI3)0.08", "electron_transport_layer": "Titanium dioxide", "hole_transport_layer": "Spiro-OMeTAD", "structure_pin_nip": "NIP", "passivating_molecule": "2-(Methylammonio)methylthiophene iodide", "control_pce": "20.7", "treated_pce": "19.9", "control_voc": "1.09", "treated_voc": "1.09"}, "2-(Methylammonio)methylthiophene bromide": {"perovskite_composition": "(FAPbI 3 ) 0.87(MAPbBr3)0.13]0.92(CsPbI3)0.08", "electron_transport_layer": "Titanium dioxide", "hole_transport_layer": "Spiro-OMeTAD", "structure_pin_nip": "NIP", "passivating_molecule": "2-(Methylammonio)methylthiophene bromide", "control_pce": "20.7", "treated_pce": "20.82", "control_voc": "1.09", "treated_voc": "1.193", "test_2": {"stability_type": "ISOSLT", "humidity": null, "temperature": null, "time": "1000", "efficiency_cont": "65", "efficiency_tret": "75"}}, "2-(Methylammonio)methylthiophene chloride": {"perovskite_composition": "(FAPbI 3 ) 0.87(MAPbBr3)0.13]0.92(CsPbI3)0.08", "electron_transport_layer": "Titanium dioxide", "hole_transport_layer": "Spiro-OMeTAD", "structure_pin_nip": "NIP", "passivating_molecule": "2-(Methylammonio)methylthiophene chloride", "control_pce": "20.7", "treated_pce": "19.7", "control_voc": "1.09", "treated_voc": "1.16"}}, "148": {"4-tert-butyl-benzylammonium iodide": {"perovskite_composition": "Cs0.05FA0.85MA0.10Pb(I0.97Br0.03)3", "electron_transport_layer": "Titanium dioxide", "hole_transport_layer": "Spiro-OMeTAD", "structure_pin_nip": "NIP", "passivating_molecule": "4-tert-butyl-benzylammonium iodide", "control_pce": "21.2", "treated_pce": "23.5", "control_voc": "1.091", "treated_voc": "1.142", "test_2": {"stability_type": "ISOSLT", "humidity": "50-70", "temperature": null, "time": "500", "efficiency_cont": "70", "efficiency_tret": "95"}}, "phenylethylammonium iodide": {"perovskite_composition": "Cs0.05FA0.85MA0.10Pb(I0.97Br0.03)3", "electron_transport_layer": "Titanium dioxide", "hole_transport_layer": "Spiro-OMeTAD", "structure_pin_nip": "NIP", "passivating_molecule": "phenylethylammonium iodide", "control_pce": "21.2", "treated_pce": "22.7", "control_voc": "1.091", "treated_voc": "1.122", "test_1": {"stability_type": "ISOSLT", "humidity": "50-70", "temperature": null, "time": "500", "efficiency_cont": "70", "efficiency_tret": "84"}}}, "112": null, "125": null, "123": {"pyridine-2-carboxylic lead": {"perovskite_composition": "(FAPbI3)0.95(MAPbBr3)0.05", "electron_transport_layer": "C60", "hole_transport_layer": "P3CT-N", "structure_pin_nip": null, "passivating_molecule": null, "control_pce": null, "treated_pce": null, "control_voc": null, "treated_voc": null}, "pyridine-2-carboxylic lead and hexamethyldisilathiane": {"perovskite_composition": "(FAPbI3)0.95(MAPbBr3)0.05", "electron_transport_layer": "C60", "hole_transport_layer": "P3CT-N", "structure_pin_nip": null, "passivating_molecule": "pyridine-2-carboxylic lead and hexamethyldisilathiane", "control_pce": "21.8", "treated_pce": "24.3", "control_voc": "1.09", "treated_voc": "1.19", "test_1": {"stability_type": "ISOST", "humidity": null, "temperature": "85", "time": "2200", "efficiency_cont": "73.2", "efficiency_tret": "91.8"}}, "hexamethyldisilathiane": {"perovskite_composition": "(FAPbI3)0.95(MAPbBr3)0.05", "electron_transport_layer": "C60", "hole_transport_layer": "P3CT-N", "structure_pin_nip": null, "passivating_molecule": null, "control_pce": null, "treated_pce": null, "control_voc": null, "treated_voc": null}, "phenethylammonium iodide": {"perovskite_composition": "(FAPbI3)0.95(MAPbBr3)0.05", "electron_transport_layer": "C60", "hole_transport_layer": "P3CT-N", "structure_pin_nip": null, "passivating_molecule": "phenethylammonium iodide", "control_pce": null, "treated_pce": "22.4", "control_voc": null, "treated_voc": null}}, "70": null, "26": null, "121": null, "80": null, "2": {"butylammonium lead tetra iodide": {"perovskite_composition": "(FAPbI3)0.95(MAPbBr 3)0.05", "electron_transport_layer": "tin dioxide", "hole_transport_layer": "Spiro-OMeTAD", "structure_pin_nip": "NIP", "passivating_molecule": "butylammonium lead tetra iodide", "control_pce": "22.39", "treated_pce": "24.06", "control_voc": null, "treated_voc": "1.185", "test_2": {"stability_type": "ISOSD", "humidity": "85", "temperature": "85", "time": "1056", "efficiency_cont": null, "efficiency_tret": "94"}, "test_1": {"stability_type": "ISOSLT", "humidity": null, "temperature": "room temperature", "time": "1620", "efficiency_cont": null, "efficiency_tret": "98"}, "test_3": {"stability_type": "ISOSD", "humidity": "85", "temperature": "room temperature", "time": "1083", "efficiency_cont": "58.6", "efficiency_tret": "97.3"}}}, "57": null, "128": null, "42": {"azetidinium lead iodide": {"perovskite_composition": "Cs0.05MA0.1FA0.85PbI2.7Br0.3", "electron_transport_layer": null, "hole_transport_layer": null, "structure_pin_nip": null, "passivating_molecule": "azetidinium lead iodide", "control_pce": "19.52", "treated_pce": "22.03", "control_voc": "1.07", "treated_voc": "1.14", "test_1": {"stability_type": "ISOSL", "humidity": null, "temperature": "52", "time": "1000", "efficiency_cont": "47", "efficiency_tret": "85"}}}, "19": {"3,4,5-trifluoroanilinium": {"perovskite_composition": "Cs0.05MA0.05FA0.9Pb(I0.95Br0.05)3\\", "electron_transport_layer": "C60", "hole_transport_layer": "2PACz", "structure_pin_nip": null, "passivating_molecule": "3,4,5-trifluoroanilinium", "control_pce": "21", "treated_pce": "22.9", "control_voc": "1.269", "treated_voc": "1.271", "test_1": {"stability_type": "ISOSLT", "humidity": "50", "temperature": "85", "time": "1560", "efficiency_cont": null, "efficiency_tret": "85"}, "test_2": {"stability_type": "ISOSL3", "humidity": "50", "temperature": "85", "time": "1586", "efficiency_cont": null, "efficiency_tret": "85"}}}, "33": null, "41": {"ortho-(phenylene)di(ethylammonium) iodide": {"perovskite_composition": null, "electron_transport_layer": "SnO2", "hole_transport_layer": "Spiro-OMeTAD", "structure_pin_nip": "NIP", "passivating_molecule": "ortho-(phenylene)di(ethylammonium) iodide", "control_pce": "20.32", "treated_pce": "23.9", "control_voc": "1.135", "treated_voc": "1.157", "test_1": {"stability_type": null, "humidity": "40-50", "temperature": null, "time": "1008", "efficiency_cont": "58", "efficiency_tret": "85"}, "test_2": {"stability_type": "ISOST", "humidity": null, "temperature": "85", "time": "1000", "efficiency_cont": "51", "efficiency_tret": "75"}, "test_3": {"stability_type": "ISOSLT", "humidity": null, "temperature": null, "time": "1100", "efficiency_cont": "60", "efficiency_tret": "90"}}}, "113": {"Formamidinium tin(III) chloride\\": {"perovskite_composition": "FAPbI 3", "electron_transport_layer": "Tin dioxide", "hole_transport_layer": null, "structure_pin_nip": "NIP", "passivating_molecule": "Formamidinium tin(III) chloride\\", "control_pce": null, "treated_pce": "25.5", "control_voc": null, "treated_voc": "1.1885", "test_1": {"stability_type": "ISOSL1", "humidity": null, "temperature": null, "time": "500", "efficiency_cont": null, "efficiency_tret": "90"}}}, "58": null, "90": null, "102": null, "14": {"2-phenylethylammonium iodide": {"perovskite_composition": "2-phenylethylammonium iodide", "electron_transport_layer": "6] -phenyl-C 60 -butyric acid methyl ester,[6", "hole_transport_layer": "4,6-trimethylphenyl) amine],poly[bis(4-phenyl) (2", "structure_pin_nip": "PIN", "passivating_molecule": null, "control_pce": null, "treated_pce": null, "control_voc": null, "treated_voc": null}, "4-chlorophenylethylammonium iodide": {"perovskite_composition": "2-phenylethylammonium iodide", "electron_transport_layer": "6] -phenyl-C 60 -butyric acid methyl ester,[6", "hole_transport_layer": "4,6-trimethylphenyl) amine],poly[bis(4-phenyl) (2", "structure_pin_nip": "PIN", "passivating_molecule": null, "control_pce": null, "treated_pce": null, "control_voc": null, "treated_voc": null}, "4-fluorophenylethylammonium iodide": {"perovskite_composition": "2-phenylethylammonium iodide", "electron_transport_layer": "6] -phenyl-C 60 -butyric acid methyl ester,[6", "hole_transport_layer": "4,6-trimethylphenyl) amine],poly[bis(4-phenyl) (2", "structure_pin_nip": "PIN", "passivating_molecule": "4-fluorophenylethylammonium iodide", "control_pce": "21.58", "treated_pce": "23.7", "control_voc": "1.109", "treated_voc": "1.162", "test_1": {"stability_type": "ISOSL", "humidity": null, "temperature": null, "time": "33", "efficiency_cont": "90", "efficiency_tret": "100"}}}, "23": {"3-fluoro-phenethylammonium iodide": {"perovskite_composition": "Cs0.05MA0.1FA0.85PbI3", "electron_transport_layer": "Tin dioxide", "hole_transport_layer": null, "structure_pin_nip": "NIP", "passivating_molecule": "3-fluoro-phenethylammonium iodide", "control_pce": null, "treated_pce": "23.91", "control_voc": null, "treated_voc": "1.15", "test_1": {"stability_type": "ISOSL1", "humidity": "50", "temperature": "room temperature", "time": "1000", "efficiency_cont": null, "efficiency_tret": "100"}, "test_2": {"stability_type": "ISOSL3", "humidity": null, "temperature": "65", "time": "500", "efficiency_cont": null, "efficiency_tret": "92"}}}, "130": null, "109": null, "30": null, "84": null, "40": {"oleylammonium iodide": {"perovskite_composition": "Cs0.03(FA0.90MA0.10)0.97PbI3", "electron_transport_layer": null, "hole_transport_layer": "PTAA", "structure_pin_nip": null, "passivating_molecule": "oleylammonium iodide", "control_pce": null, "treated_pce": "24.3", "control_voc": null, "treated_voc": null, "test_1": {"stability_type": "ISOSD", "humidity": "85", "temperature": "85", "time": "1000", "efficiency_cont": null, "efficiency_tret": "95"}}}, "29": null, "91": null, "142": {"butylammonium iodide": {"perovskite_composition": "MAPbI3", "electron_transport_layer": null, "hole_transport_layer": null, "structure_pin_nip": null, "passivating_molecule": "butylammonium iodide", "control_pce": null, "treated_pce": "16.13", "control_voc": null, "treated_voc": "1.03", "test_2": {"stability_type": "ISOST", "humidity": null, "temperature": "85", "time": null, "efficiency_cont": null, "efficiency_tret": "74"}, "test_1": {"stability_type": "ISOSD", "humidity": "65", "temperature": null, "time": "1200", "efficiency_cont": null, "efficiency_tret": "71"}}}, "3": {"Barium methylammonium lead iodide": {"perovskite_composition": "Cs0.05(MA0.10FA0.85)Pb(I0.90Br0.10)3", "electron_transport_layer": "tin dioxide", "hole_transport_layer": "Spiro-OMeTAD", "structure_pin_nip": "NIP", "passivating_molecule": "Barium methylammonium lead iodide", "control_pce": "21", "treated_pce": "24.5", "control_voc": null, "treated_voc": "1.20", "test_1": {"stability_type": "ISOSL1", "humidity": "70+-5", "temperature": "60+-5", "time": "2000", "efficiency_cont": "75", "efficiency_tret": "99"}}}, "92": null, "138": null, "63": null, "53": {"Dimethylpyrroline Diammonium Iodide": {"perovskite_composition": "FA0.85MA0.1Cs0.05PbI2.9Br0.1", "electron_transport_layer": "TinOxide", "hole_transport_layer": "Spiro-OMeTAD", "structure_pin_nip": "NIP", "passivating_molecule": "Dimethylpyrroline Diammonium Iodide", "control_pce": null, "treated_pce": null, "control_voc": null, "treated_voc": null, "test_4": {"stability_type": "ISOSD", "humidity": "85", "temperature": null, "time": "740", "efficiency_cont": "27", "efficiency_tret": "73"}, "test_6": {"stability_type": "ISOST", "humidity": "5", "temperature": "85", "time": "1008", "efficiency_cont": "29", "efficiency_tret": "81"}}, "Butane Diammonium Iodide": {"perovskite_composition": "FA0.85MA0.1Cs0.05PbI2.9Br0.1", "electron_transport_layer": "TinOxide", "hole_transport_layer": "Spiro-OMeTAD", "structure_pin_nip": "NIP", "passivating_molecule": "Butane Diammonium Iodide", "control_pce": null, "treated_pce": null, "control_voc": null, "treated_voc": null, "test_3": {"stability_type": "ISOSD", "humidity": "85", "temperature": null, "time": "740", "efficiency_cont": "27", "efficiency_tret": "35"}, "test_5": {"stability_type": "ISOST", "humidity": "5", "temperature": "85", "time": "1008", "efficiency_cont": "29", "efficiency_tret": null}}}, "1": {"phenethylammonium iodide": {"perovskite_composition": null, "electron_transport_layer": "TinOxide", "hole_transport_layer": "PTAA", "structure_pin_nip": "PIN", "passivating_molecule": "phenethylammonium iodide", "control_pce": null, "treated_pce": "19.1", "control_voc": null, "treated_voc": "1.16", "test_1": {"stability_type": "ISOST", "humidity": null, "temperature": "85", "time": "500", "efficiency_cont": null, "efficiency_tret": null}}}, "61": {"Butylammonium lead(II) tetraiodide": {"perovskite_composition": "MAPbI 3", "electron_transport_layer": null, "hole_transport_layer": null, "structure_pin_nip": "NIP", "passivating_molecule": "Butylammonium lead(II) tetraiodide", "control_pce": null, "treated_pce": null, "control_voc": null, "treated_voc": null, "test_1": {"stability_type": "ISOST", "humidity": "30", "temperature": "85", "time": "125", "efficiency_cont": null, "efficiency_tret": "60"}, "test_2": {"stability_type": "ISOSL", "humidity": "40", "temperature": "room temperature", "time": "600", "efficiency_cont": null, "efficiency_tret": "92"}}}, "106": null, "54": null, "17": {"hexyltrimethylammounium bromide": {"perovskite_composition": "Cs0.05FA0.81MA0.14PbI2.55Br0.45", "electron_transport_layer": "tin dioxide", "hole_transport_layer": "PTAA", "structure_pin_nip": "NIP", "passivating_molecule": "hexyltrimethylammounium bromide", "control_pce": "20.04", "treated_pce": "20.94", "control_voc": "1.16", "treated_voc": "1.19", "test_1": {"stability_type": "ISOSL", "humidity": null, "temperature": null, "time": "48", "efficiency_cont": null, "efficiency_tret": "86"}}}, "31": {"3-(aminomethyl)pyridine": {"perovskite_composition": "Rb0.05Cs0.05MA0.05FA0.85Pb(I0.95Br0.05)3", "electron_transport_layer": "C60", "hole_transport_layer": "MeO-2PACZ", "structure_pin_nip": "PIN", "passivating_molecule": "3-(aminomethyl)pyridine", "control_pce": "23.39", "treated_pce": "25.49", "control_voc": "1.12", "treated_voc": "1.15", "test_3": {"stability_type": "ISOSLT", "humidity": null, "temperature": "55", "time": "2428", "efficiency_cont": "76", "efficiency_tret": "87"}, "test_1": {"stability_type": "ISOSL2", "humidity": null, "temperature": "65", "time": "1315", "efficiency_cont": null, "efficiency_tret": "90"}, "test_2": {"stability_type": "ISOSD3", "humidity": "85", "temperature": "85", "time": "850", "efficiency_cont": null, "efficiency_tret": "94"}}}, "108": null, "135": null, "76": null, "16": {"(3-(Trifluoromethyl)phenyl)ethylamine hydroiodide": {"perovskite_composition": "FAPbI3", "electron_transport_layer": "TinOxide", "hole_transport_layer": "Spiro-OMeTAD", "structure_pin_nip": "NIP", "passivating_molecule": "(3-(Trifluoromethyl)phenyl)ethylamine hydroiodide", "control_pce": "18.87", "treated_pce": "21.05", "control_voc": "1.04", "treated_voc": "1.11"}}, "82": {"PCBM": {"perovskite_composition": "MAPbI3", "electron_transport_layer": null, "hole_transport_layer": "PTAA", "structure_pin_nip": "PIN", "passivating_molecule": null, "control_pce": null, "treated_pce": null, "control_voc": null, "treated_voc": null}, "(2S)-2-(Dodecanoyloxy)-3-(trimethylammonio)-1-propanol phosphate": {"perovskite_composition": "MAPbI3", "electron_transport_layer": null, "hole_transport_layer": "PTAA", "structure_pin_nip": "PIN", "passivating_molecule": "(2S)-2-(Dodecanoyloxy)-3-(trimethylammonio)-1-propanol phosphate", "control_pce": "17.1", "treated_pce": "19.6", "control_voc": "1.04", "treated_voc": "1.08", "test_2": {"stability_type": "ISOSD", "humidity": "55-85", "temperature": "room temperature", "time": "800", "efficiency_cont": "70", "efficiency_tret": null}}, "choline chloride": {"perovskite_composition": "MAPbI3", "electron_transport_layer": null, "hole_transport_layer": "PTAA", "structure_pin_nip": "PIN", "passivating_molecule": "choline chloride", "control_pce": "17.1", "treated_pce": "21.1", "control_voc": "1.04", "treated_voc": null, "test_3": {"stability_type": "ISOSL", "humidity": null, "temperature": null, "time": "26", "efficiency_cont": null, "efficiency_tret": "86"}}}, "69": null, "7": {"phenethylammonium iodide": {"perovskite_composition": "Cs0.05(MA)0.16(FA)0.79Pb(I0.83Br0.17 )3", "electron_transport_layer": "C60", "hole_transport_layer": null, "structure_pin_nip": "NIP", "passivating_molecule": "phenethylammonium iodide", "control_pce": null, "treated_pce": "5.94", "control_voc": null, "treated_voc": null, "test_4": {"stability_type": "ISOSL3", "humidity": null, "temperature": null, "time": "100", "efficiency_cont": "0", "efficiency_tret": "95"}}, "4-bromophenylethylammonium": {"perovskite_composition": "Cs0.05(MA)0.16(FA)0.79Pb(I0.83Br0.17 )3", "electron_transport_layer": "C60", "hole_transport_layer": null, "structure_pin_nip": "NIP", "passivating_molecule": null, "control_pce": null, "treated_pce": null, "control_voc": null, "treated_voc": null}, "4-chlorophenylethylammonium": {"perovskite_composition": "Cs0.05(MA)0.16(FA)0.79Pb(I0.83Br0.17 )3", "electron_transport_layer": "C60", "hole_transport_layer": null, "structure_pin_nip": "NIP", "passivating_molecule": null, "control_pce": null, "treated_pce": null, "control_voc": null, "treated_voc": null}, "butylammonium iodide": {"perovskite_composition": "Cs0.05(MA)0.16(FA)0.79Pb(I0.83Br0.17 )3", "electron_transport_layer": "C60", "hole_transport_layer": null, "structure_pin_nip": "NIP", "passivating_molecule": "butylammonium iodide", "control_pce": "15.1", "treated_pce": "15.5", "control_voc": null, "treated_voc": null, "test_2": {"stability_type": "ISOSL1", "humidity": null, "temperature": null, "time": "1005", "efficiency_cont": null, "efficiency_tret": "80"}}, "benzylammonium": {"perovskite_composition": "Cs0.05(MA)0.16(FA)0.79Pb(I0.83Br0.17 )3", "electron_transport_layer": "C60", "hole_transport_layer": null, "structure_pin_nip": "NIP", "passivating_molecule": "benzylammonium", "control_pce": "8.9", "treated_pce": "9.5", "control_voc": null, "treated_voc": null, "test_3": {"stability_type": "ISOSL1", "humidity": "50", "temperature": "90", "time": null, "efficiency_cont": "0", "efficiency_tret": "80"}}, "(ethylenedioxy)bis(ethylammonium) lead iodide": {"perovskite_composition": "Cs0.05(MA)0.16(FA)0.79Pb(I0.83Br0.17 )3", "electron_transport_layer": "C60", "hole_transport_layer": null, "structure_pin_nip": "NIP", "passivating_molecule": "(ethylenedioxy)bis(ethylammonium) lead iodide", "control_pce": null, "treated_pce": "21.06", "control_voc": null, "treated_voc": null, "test_1": {"stability_type": "ISOSL1", "humidity": "65", "temperature": null, "time": "1000", "efficiency_cont": null, "efficiency_tret": "90"}}, "dodecylammonium iodide": {"perovskite_composition": "Cs0.05(MA)0.16(FA)0.79Pb(I0.83Br0.17 )3", "electron_transport_layer": "C60", "hole_transport_layer": null, "structure_pin_nip": "NIP", "passivating_molecule": "dodecylammonium iodide", "control_pce": null, "treated_pce": null, "control_voc": "1.09", "treated_voc": "1.13", "test_5": {"stability_type": "ISOSD1", "humidity": "85", "temperature": null, "time": "100", "efficiency_cont": "60", "efficiency_tret": "90"}, "test_6": {"stability_type": "ISOST", "humidity": null, "temperature": "65", "time": "100", "efficiency_cont": "40", "efficiency_tret": "80"}}, "phenylethylammonium lead iodide": {"perovskite_composition": "Cs0.05(MA)0.16(FA)0.79Pb(I0.83Br0.17 )3", "electron_transport_layer": "C60", "hole_transport_layer": null, "structure_pin_nip": "NIP", "passivating_molecule": "phenylethylammonium lead iodide", "control_pce": null, "treated_pce": null, "control_voc": "1.05", "treated_voc": "1.11", "test_7": {"stability_type": "ISOSD", "humidity": "60", "temperature": null, "time": "1000", "efficiency_cont": null, "efficiency_tret": "90"}, "test_8": {"stability_type": "ISOST", "humidity": null, "temperature": "60", "time": "100", "efficiency_cont": null, "efficiency_tret": "75"}}, "4-tert-butyl-benzylammonium": {"perovskite_composition": "Cs0.05(MA)0.16(FA)0.79Pb(I0.83Br0.17 )3", "electron_transport_layer": "C60", "hole_transport_layer": null, "structure_pin_nip": "NIP", "passivating_molecule": "4-tert-butyl-benzylammonium", "control_pce": "20.1", "treated_pce": "23.4", "control_voc": null, "treated_voc": null, "test_9": {"stability_type": "ISOSD", "humidity": "60", "temperature": null, "time": "1300", "efficiency_cont": null, "efficiency_tret": "90"}}}, "79": {"Lead Iodide": {"perovskite_composition": "(FAPbI3)0.97(MAPbBr3)0.03", "electron_transport_layer": "TitaniumDioxide", "hole_transport_layer": "Spiro-OMeTAD", "structure_pin_nip": "NIP", "passivating_molecule": "Lead Iodide", "control_pce": "18.5", "treated_pce": "19.9", "control_voc": null, "treated_voc": "1.09", "test_1": {"stability_type": "ISOSL", "humidity": "37", "temperature": "28", "time": null, "efficiency_cont": null, "efficiency_tret": null}}}, "22":
