Repository: kanggunh/DSC180_B11_Q2

# Perovskite Solar Cells: Literature Mining Project

### Folder Structure
```
DSC180_B11
└───data                                   # Collection of all data
│    │   biocs/                                
│    │   model_results/                        
│    │   txts/                               
│    │   xmls/                                 
│    │   .
│    │   .
│    │   .
│    │   .
│    └───training_data.csv                 
│
└───images
│    │   classification_compare.png        # Model comparison visualization
│    │   pipeline.png                      # Workflow diagram
│    └───q2_timeline.png                   # Project timeline visualization
│
└───models
│    │   llama-3.2-3b-it-Perovskite-PaperExtractor/
│    │   prediction_model                  # work in progress
│    └───scibert_psc_ner_model/                
│
└───q2_submission_notebooks
│    │   01_crossref_scraping.ipynb           
│    │   02_Scrapint_texts.ipynb                
│    │   03_TF-IDF_vectorizer_and_models.ipynb 
│    │   04_flan_model.ipynb                   
│    │   05_sciBERT.ipynb                      
│    │   06_scraping_and_conversion.ipynb      
│    │   07_llama_training.ipynb               
│    │   08_finetuned_llama_extraction.ipynb   
│    │   09_evaluation.ipynb                   
│    │   10_scibert_training.ipynb             
│    └───11_database_searcher.ipynb            
│
└───README.md                                  
└───requirements.txt                       
└───run.py                                     

```

### Introduction
This project aims to optimize the discovery of small molecule that improve the stability of perovskite solar cells. By leveraging literature mining, graph-based molecular representations, and machine learning models, we seek to identify patterns that lead to successful molecules and generate deeper insights into perovskite solar cell performance. The current methods rely heavily on Edisonian experimentation, which is inefficient. Our goal is to automate and streamline this discovery process using data-driven techniques, focusing on the vast body of research already conducted in this field.

### Objectives
- Collects bodies of research paper links and classify the paper that is relevant to our specific domain or not. 
- Database Creation: Build a comprehensive dataset from scientific literature detailing molecules, their interactions with perovskites, and the outcomes (efficiency, stability, etc.).
- Molecular Representation: Use SMILES (Simplified Molecular Input Line Entry System) to represent molecules in a format suitable for machine learning models.
- Literature Mining: Automate data extraction from published research papers using NLP techniques (e.g., SciBERT, scraping tools).

# Running the project
- To install the dependencies, run the following command from the root directory of the project: <code>pip install -r requirements.txt</code>
- To use GROBID (accessed in notebooks_for_checkpoint/xml_generator.ipynb), install [docker](https://docs.docker.com/engine/install/), 
then run the following command to download and run GROBID's image: <code>docker run --rm --init --ulimit core=0 -p 8070:8070 lfoppiano/grobid:0.8.1</code>. This will initialize GROBID on http://localhost:8070.

## General Guidelines and Explanation of Our Work
All relevant files for this Quarter 1 Submission is in the `q1_submission_notebooks` folder.

### 1: Generating a Relevant vs. Irrelevant Research Papers Database for Classification

**`01_extract_link_badpaper.py`**  
   This script takes two URLs of irrelevant research papers, performs literature mining, and scrapes all references from these papers. These references form a training set representing irrelevant papers.  
   - **Output**: After successful execution, it generates an `irrelevant_papers.csv` file in the `data` folder.

**`02_Scrapint_texts.ipynb`**  
   Ensure that two CSV files, `150_research_papers.csv` and `irrelevant_papers.csv`, are available in the `data` folder. This notebook accesses these research papers via URLs and extracts clean text data.  
   - **Output**: Upon completion, it outputs a `merged_label.csv` file in the `data` folder, which is used for classification testing.

### 4: Training and Extracting Data
**`08_llama_training.ipynb`**  
   This notebook trains a Llama model using the `training_data.csv`.
   - **Output**: It saves the trained model in `models/llama-3.2-3b-it-Perovskite-PaperExtractor` folder.

**`09_finetuned_llama_extraction.ipynb`**  
   Run the extraction process using the model from `models/llama-3.2-3b-it-Perovskite-PaperExtractor` folder.
   - **Output**: The output of the extraction is then saved to `data/finetuned_llama_output.json` folder. 

**`10_evaluation.ipynb`**  
   This notebook evaluates the extraction using F1 Score, MacroF1 Score, Precision, and Recall.

File: data/extraction_final/iupac_df.csv (part 1 of 15)
Unnamed: 0,perovskite_composition,electron_transport_layer,pin_nip_structure,hole_transport_layer,passivating_molecule,control_pce,control_voc,treated_pce,treated_voc,test_1,test_2,structure_pin_nip,treated_jsc,treated_ff,test_3,test_4,test_5,test_6,test_7,test_8,test_9,test_10,control_jsc,control_ff,control_pec,treated_eqe,treated_stabilized_pce,control_fill_factor,treated_fill_factor,controljsc,treatedjsc,treated_hysteresis_index,binding_energy,fill_factor,treated_iscc,IUPAC_passivator
0,MAPbI3,PEDOT:PSS,NIP,PCBM,DAAB,4.5,0.87,12.6,0.92,"{'test_name': 'ISOS-L', 'temperature': 30, 'time': 1000, 'humidity': 70, 'retained_percentage_cont': 90, 'retained_percentage_tret': 68}","{'test_name': 'ISOS-L', 'temperature': 30, 'time': 1000, 'humidity': 70, 'retained_percentage_cont': 90, 'retained_percentage_tret': 50}",,,,,,,,,,,,,,,,,,,,,,,,,diammonium azobenzene
1,,,,,formamidine sulfinic acid (FSA),,,27.0,,,,,,,,,,,,,,,,,,,,,,,,,,,,
3,Cs 0.05 FA 0.9 MA 0.05 PbI 3,,,,Cyanoguanidine diiodide,20.44,1077.0,23.04,1119.0,"{'test_name': 'ISOS-D', 'temperature': None, 'time': 60, 'humidity': None, 'retained_percentage_cont': 77, 'retained_percentage_tret': 83}",,,,,,,,,,,,,,,,,,,,,,,,,,Cyanoguanidine diiodide
4,Cs 0.17 FA 0.83 Pb(I 0.9 Br 0.1 ) 3 (WBg),TiO2,,Spiro-OMeTAD,tBBAI,14.91,1.07,23.5,1.14,"{'stability_type': 'ISOS-L-1', 'temperature': 25, 'time': 305, 'humidity': None, 'retained_proportion_cont': 100.0, 'retained_proportion_tret': 100.0}","{'stability_type': 'ISOS-T-1', 'temperature': 85, 'time': 8658, 'humidity': None, 'retained_proportion_cont': 100.0, 'retained_proportion_tret': 100.0}",PIN,,,,,,,,,,,,,,,,,,,,,,,,
5,FAPbI3 0.85 (-MAPbBr3) 0.15,Spiro-OMeTAD,NIP,,7-amino-4-trifluoromethylcoumarin (C151),20.44,1.09,22.46,1.14,"{'test_name': 'aging', 'temperature': 20, 'time': 1000, 'humidity': '30-40%', 'retained_percentage_cont': None, 'retained_percentage_tret': 91}","{'test_name': 'high humidity', 'temperature': None, 'time': 150, 'humidity': '95%', 'retained_percentage_cont': 30, 'retained_percentage_tret': 70}",,25.25,78.31,"{'test_name': 'UV radiation', 'temperature': 25, 'time': 240, 'humidity': '30-40%', 'retained_percentage_cont': 41, 'retained_percentage_tret': 91}","{'test_name': 'heating', 'temperature': 85, 'time': None, 'humidity': '30-40%', 'retained_percentage_cont': None, 'retained_percentage_tret': 91}",,,,,,,,,,,,,,,,,,,,
6,FA0.83Cs0.17PbI0.6Br0.4,PTAA,PIN,PFN-Br,[BMP][BF4],,,,,,,,,,,,,,,,,,,,,,,,,,,,,,,1-Butyl-3-methylimidazolium tetrafluoroborate
7,,,,,Thioacetamide (TAA),,,17.86,0.971,,,,,,,,,,,,,,,,,,,,,,,,,,,Thioacetamide
8,,,,,ICBA,22.4,1.15,25.1,1.19,"{'test_name': None, 'temperature': 40, 'time': 1000, 'humidity': None, 'retained_percentage_cont': 98, 'retained_percentage_tret': None}",,,,,,,,,,,,,,,,,,,,,,,,,,
9,FAPbI3,SnO2,NIP,Spiro-MeOTAD,MASCN and FASCN,25.2,1.255,22.4,1.19,"{'test_name': 'Thermal stability', 'temperature': 85, 'time': 500, 'humidity': 'Inert N2 environment', 'retained_percentage_cont': 97.8, 'retained_percentage_tret': 90}",,,,,,,,,,,,,,,,,,,,,,,,,,
10,MAPbI3,NiO_x,PIN,2PACz,DPDC,18.64,1097.7,21.37,1113.3,"{'test_name': 'Stability test', 'temperature': 60, 'time': 300, 'humidity': 60, 'retained_percentage_cont': 20, 'retained_percentage_tret': 80}",,,,,,,,,,,,,,,,,,,,,,,,,,
12,,,,,Chen et al. introduced Rb2CO3 layer at the SnO2/perovskite interface,,,21.1,1.17,"{'test_name': None, 'temperature': None, 'time': None, 'humidity': None, 'retained_percentage_cont': None, 'retained_percentage_tret': None}",,,,,,,,,,,,,,,,,,,,,,,,,,
13,,,,,N-Ti 3 C 2,5.94,1.117,8.91,1.28,"{'test_name': 'ambient stability', 'temperature': 30, 'time': 30, 'humidity': None, 'retained_percentage_cont': 84.9, 'retained_percentage_tret': 86.3}",,,,,,,,,,,,,,,,,,,,,,,,,,
14,FAPbI3,paa-QD-SnO2,n-i-p,spiro-OMeTAD,PAA,,,25.7,1.177,"{'test_name': 'Stability test', 'temperature': 25, 'time': 1000, 'humidity': 25, 'retained_percentage_cont': 80, 'retained_percentage_tret': 80}",,,,,,,,,,,,,,,,,,,,,,,,,,poly(acrylic acid)
15,,,,,MeO-2PACz,,,,,"{'test_name': 'MPP tracking test', 'temperature': 45, 'time': 800, 'humidity': 'ambient', 'retained_percentage_cont': 95, 'retained_percentage_tret': None}",,,,,,,,,,,,,,,,,,,,,,,,,,
17,,PCBM,PIN,MeO-2PACz,SPM/PEAI,21.74,1.092,25.12,1.193,"{'test_name': 'ISOS-L', 'temperature': 25, 'time': 1000, 'humidity': None, 'retained_percentage_cont': 90, 'retained_percentage_tret': 90}",,,,,,,,,,,,,,,,,,,,,,,,,,
18,,,,,2-Mercaptopyrimidine,,,21.7,1.12,"{'test_name': 'stability', 'temperature': None, 'time': 97, 'humidity': None, 'retained_percentage_cont': None, 'retained_percentage_tret': 90.0}",,,,,,,,,,,,,,,,,,,,,,,,,,2-Mercaptopyrimidine
20,,,,,Imidazole,,,20.14,,,,,,,,,,,,,,,,,,,,,,,,,,,,Imidazole
21,,PCBM,,,N2200,11.95,0.72,12.98,0.79,"{'test_name': 'ISOS-D', 'temperature': 25, 'time': 1000, 'humidity': None, 'retained_percentage_cont': 90, 'retained_percentage_tret': 90}",,,,,,,,,,,,,,,,,,,,,,,,,,
22,FASnI3,PCBM,PIN,PEDOT,BDAI2,,,0.37,,"{'test_name': 'shelf_stability', 'temperature': None, 'time': 220, 'humidity': None, 'retained_percentage_cont': 91.33, 'retained_percentage_tret': 100}","{'test_name': 'on_off_stability', 'temperature': None, 'time': 1000, 'humidity': None, 'retained_percentage_cont': None, 'retained_percentage_tret': None}",,,,,,,,,,,,,,,,,,,,,,,,,
23,FA 0.6 MA 0.4 PbI2.7 Cl0.3,SnO2,NIP,Spiro-OMeTAD,4-chlorobenzylammonium chloride (75%) and 4-chlorobenzylammonium bromide (25%),18.31,1.06,21.0,1.12,"{'test_name': 'ISOS-L', 'temperature': None, 'time': 672, 'humidity': None, 'retained_percentage_cont': 78, 'retained_percentage_tret': 88}",,,,,,,,,,,,,,,,,,,,,,,,,,4-chlorobenzylammonium chloride
24,CsPbI3,,,,HI,2.9,,1.7000000000000002,,"{'test_name': None, 'temperature': None, 'time': None, 'humidity': None, 'retained_percentage_cont': None, 'retained_percentage_tret': None}",,,,,,,,,,,,,,,,,,,,,,,,,,Hydroiodic acid
25,FA0.75MA0.25PbI3,TiO2/ITO,NIP,Spiro-OMeTAD,poly(2-(2-methoxyethoxy)ethylmethacrylate),18.4,,20.08,,"{'test_name': 'shelf-life', 'temperature': 25, 'time': 210, 'humidity': 35, 'retained_percentage_cont': 25, 'retained_percentage_tret': 480}",,,,,,,,,,,,,,,,,,,,,,,,,,
26,,,,DFH,DFH,20.6,,20.6,,"{'test_name': 'Stability test', 'temperature': 135, 'time': 20, 'humidity': None, 'retained_percentage_cont': 19.3, 'retained_percentage_tret': 19.3}",,,,,,,,,,,,,,,,,,,,,,,,,,
27,,,,,S-benzyl-L-cysteine,,,,,"{'test_name': 'ISOS-L', 'temperature': 200, 'time': 24, 'humidity': None, 'retained_percentage_cont': None, 'retained_percentage_tret': None}",,,,,,,,,,,,,,,,,,,,,,,,,,
28,FAPbI3,Spiro-OMeTAD,n-i-p,ITO/SnO2,DTPA-CN,22.78,1.143,25.0,1.175,"{'test_name': 'Long-term storage stability', 'temperature': 25, 'time': 2040, 'humidity': None, 'retained_percentage_cont': 61, 'retained_percentage_tret': 90}",,,,,,,,,,,,,,,,,,,,,,,,,,
29,FAPbBr3-xI_x (FA = CH(NH2)2),,,,Molybdenum-sulfur-containing precursor,,,4.63,,"{'test_name': None, 'temperature': None, 'time': None, 'humidity': None, 'retained_percentage_cont': None, 'retained_percentage_tret': None}",,,,,,,,,,,,,,,,,,,,,,,,,,
30,,,,,Urea,25.7,,30.0,,"{'test_name': 'Environmental stress test', 'temperature': 800, 'time': 800, 'humidity': None, 'retained_percentage_cont': 100, 'retained_percentage_tret': 100}",,,,,,,,,,,,,,,,,,,,,,,,,,Urea
31,MAPbI3,,,,Oxygen (O2),,,19.4,1161.0,"{'test_name': 'Moisture and Oxygen Exposure', 'temperature': 45, 'time': 60, 'humidity': 45, 'retained_percentage_cont': 100, 'retained_percentage_tret': 100}",,,,,,,,,,,,,,,,,,,,,,,,,,Oxygen
34,MAPbI3,SnO2,NIP,Spiro-OMeTAD,4-fluorobenzamine trifluoroacetate,19.19,1.09,21.01,1.13,"{'test_name': 'ISOS-T', 'temperature': 45, 'time': 500, 'humidity': '45%', 'retained_percentage_cont': 48.0, 'retained_percentage_tret': 80.5}",,,,,,,,,,,,,,,,,,,,,,,,,,4-fluorobenzenamine trifluoroacetate
35,Cs0.05MA0.15FA0.8Pb(I1-xBr_x)_3,SnO2,,PTAA,Cs0.05MA0.15FA0.8Pb(I1-xBr_x)_3,18.93,,25.65,,"{'test_name': 'stability test', 'temperature': 85, 'time': 1200, 'humidity': None, 'retained_percentage_cont': 90, 'retained_percentage_tret': None}",,,,,,,,,,,,,,,,,,,,,,,,,,
36,,,,,Oleylammonium chloride (OAmCl),,,,,,,,,,,,,,,,,,,,,,,,,,,,,,,Oleylammonium chloride
39,CsPbBr3,SnO2,PIN,Carbon paste,2-thiopheneacetic acid (TPA),9.08,1.558,11.23,1.6720000000000002,"{'test_name': 'Operational stability tracked', 'temperature': 85, 'time': 50, 'humidity': 0, 'retained_percentage_cont': 80, 'retained_percentage_tret': 87}","{'test_name': 'Moisture resistance', 'temperature': 85, 'time': 50, 'humidity': 85, 'retained_percentage_cont': 79, 'retained_percentage_tret': 89}",,,,"{'test_name': 'Thermal stability', 'temperature': 85, 'time': 120, 'humidity': 0, 'retained_percentage_cont': 15, 'retained_percentage_tret': 120}",,,,,,,,,,,,,,,,,,,,,2-thiopheneacetic acid
40,,,,,Siloxane-based self-assembled molecule with nitrile group,26.1,,97.0,,"{'test_name': 'Moisture stability test', 'temperature': 40, 'time': 200, 'humidity': 40, 'retained_percentage_cont': None, 'retained_percentage_tret': 100}",,,,,,,,,,,,,,,,,,,,,,,,,,
42,,,,,Phenethylammonium iodide (PEAI),15.0,0.942,19.3,1.14,"{'test_name': 'MPPT', 'temperature': 40, 'time': 900, 'humidity': None, 'retained_percentage_cont': 30, 'retained_percentage_tret': 90}","{'test_name': 'Thermal', 'temperature': 65, 'time': 700, 'humidity': None, 'retained_percentage_cont': 50, 'retained_percentage_tret': 90}",,,,,,,,,,,,,,,,,,,,,,,,,phenethylammonium iodide
43,,,,,Potassium laurate (KLA),14.35,0.992,16.1,1.041,"{'test_name': None, 'temperature': '20-25°C', 'time': 60, 'humidity': '50-60%', 'retained_percentage_cont': 64, 'retained_percentage_tret': 85}",,,,,,,,,,,,,,,,,,,,,,,,,,
44,FAPbI3,FTO,NIP,Spiro-OMeTAD,KCFSO,24.22,,25.11,,"{'test_name': 'ISOS-D', 'temperature': 25, 'time': 3500, 'humidity': 30, 'retained_percentage_cont': 90, 'retained_percentage_tret': 68}","{'test_name': 'ISOS-T', 'temperature': 55, 'time': 600, 'humidity': None, 'retained_percentage_cont': 74, 'retained_percentage_tret': 88}",,,,"{'test_name': 'ISOS-LC', 'temperature': 25, 'time': 500, 'humidity': 50, 'retained_percentage_cont': 60, 'retained_percentage_tret': 88}",,,,,,,,,,,,,,,,,,,,,
45,(5-AVA) x (MA) 1-x PbI3,,,,(5-AVA)x(MA)1-x PbI3,,,,,"{'test_name': 'Temperature-dependent PCE', 'temperature': 40, 'time': None, 'humidity': None, 'retained_percentage_cont': 13.34, 'retained_percentage_tret': None}","{'test_name': 'Temperature-dependent PCE', 'temperature': 30, 'time': None, 'humidity': None, 'retained_percentage_cont': 9.1, 'retained_percentage_tret': None}",,,,"{'test_name': 'Temperature-dependent PCE', 'temperature': 50, 'time': None, 'humidity': None, 'retained_percentage_cont': 8.56, 'retained_percentage_tret': None}","{'test_name': 'Temperature-dependent PCE', 'temperature': 60, 'time': None, 'humidity': None, 'retained_percentage_cont': 6.2, 'retained_percentage_tret': None}","{'test_name': 'Temperature-dependent PCE', 'temperature': 70, 'time': None, 'humidity': None, 'retained_percentage_cont': 2, 'retained_percentage_tret': None}",,,,,,,,,,,,,,,,,,,
46,CH3NH3PbI3,PCBM,NIP,NiOx,TPPP(Cl),16.9,1.08,20.2,1.12,"{'test_name': 'ambient_stability', 'temperature': 25, 'time': 30, 'humidity': '10-30%', 'retained_percentage_cont': 89, 'retained_percentage_tret': None}","{'test_name': 'thermal_stability', 'temperature': 85, 'time': 150, 'humidity': 'N2', 'retained_percentage_cont': 59, 'retained_percentage_tret': 80}",,,,,,,,,,,,,,,,,,,,,,,,,
47,,NiO_x,NIP,C60/BCP,"1-iodobutane, 1-phenylethylamine, PbI2",13.0,,15.0,,"{'test_name': 'Operational stability test', 'temperature': 25, 'time': 50, 'humidity': None, 'retained_percentage_cont': 30, 'retained_percentage_tret': 50}",,,,,,,,,,,,,,,,,,,,,,,,,,
48,FA 0.8 Cs 0.2 Pb(I 0.6 Br 0.4)3,,,,2-ThMAI,,,19.44,1.327,"{'test_name': 'ISOS-L', 'temperature': 25, 'time': 500, 'humidity': None, 'retained_percentage_cont': 70, 'retained_percentage_tret': 94}",,,,,,,,,,,,,,,,,,,,,,,,,,
49,FA0.1Cs0.6MA0.3Pb0.5Sn0.5I3,PEDOT:PSS,NIP,C60/BCP/Ag,EDAI2 and GlyHCl,19.6,0.79,23.6,0.89,"{'test_name': 'ISOS-D', 'temperature': 25, 'time': 200, 'humidity': 'dry', 'retained_percentage_cont': 80, 'retained_percentage_tret': 80}",,,,,,,,,,,,,,,,,,,,,,,,,,
50,,,,,bis(trifluoromethane)sulfonimide (TFSI),17.3,,17.7,,"{'test_name': 'ISOS-L-1', 'temperature': 25, 'time': 18, 'humidity': None, 'retained_percentage_cont': 80, 'retained_percentage_tret': 80}",,,,,,,,,,,,,,,,,,,,,,,,,,bis(trifluoromethane)sulfonimide
51,Cs0.05(FA0.83MA0.17)0.95Pb(I0.83Br0.17)3,SnO2,PIN,Spiro-OMeTAD,Tetramethylguanidine hydrochloride (TMGHCL),20.12,1.05,22.0,1.12,"{'test_name': 'ISOS-LT', 'temperature': 25, 'time': 16, 'humidity': 35, 'retained_percentage_cont': None, 'retained_percentage_tret': 93.29}",,,,,,,,,,,,,,,,,,,,,,,,,,Tetramethylguanidine hydrochloride
52,,,,,polymerized-fluorocarbon coating (PPFC),,,,,"{'test_name': None, 'temperature': None, 'time': None, 'humidity': None, 'retained_percentage_cont': None, 'retained_percentage_tret': None}",,,,,,,,,,,,,,,,,,,,,,,,,,
53,CsPbBr3,,,,MnCl2,,,,,"{'stability_type': 'Stability test', 'temperature': None, 'time': 24, 'humidity': None, 'retained_proportion_cont': 70.0, 'retained_proportion_tret': 65.0}",,,,,,,,,,,,,,,,,,,,,,,,,,Manganese(II) chloride
54,,,,,MPA-TB-CA,,,,,"{'test_name': 'test_1', 'temperature': 65, 'time': 15, 'humidity': 60, 'retained_percentage_cont': 96, 'retained_percentage_tret': 88}",,,,,,,,,,,,,,,,,,,,,,,,,,
55,FAPbI3,,,,Methylammonium chloride,,,,,"{'test_name': None, 'temperature': None, 'time': 150000, 'humidity': None, 'retained_percentage_cont': None, 'retained_percentage_tret': 50}",,,,,,,,,,,,,,,,,,,,,,,,,,Methylammonium chloride
56,,,,,MBene,,,24.22,1.16,"{'stability_type': 'aging', 'temperature': '3000 h in nitrogen atmosphere', 'time': 3000, 'humidity': 'low (controlled environment)', 'retained_proportion_cont': 87.47, 'retained_proportion_tret': 94.34}","{'stability_type': 'humidity', 'temperature': '50-60% RH', 'time': 40, 'humidity': '50-60', 'retained_proportion_cont': 15.63, 'retained_proportion_tret': 85.39}",,,,,,,,,,,,,,,,,,,,,,,,,
58,CsPbI2Br,PCBM,NIP,NiOx,2-thiophenemethylammonium iodide (TM),11.19,0.97,15.07,1.16,"{'test_name': 'Stability test', 'temperature': 20, 'time': 1752, 'humidity': None, 'retained_percentage_cont': None, 'retained_percentage_tret': 97.07}",,,,,,,,,,,,,,,,,,,,,,,,,,2-thiophenemethylammonium iodide
59,,,,,Lead carbanion complex,,,25.16,1.17,"{'test_name': None, 'temperature': None, 'time': 600, 'humidity': 60, 'retained_percentage_cont': 90, 'retained_percentage_tret': None}",,,,,,,,,,,,,,,,,,,,,,,,,,
60,FA0.2MA0.8PbI3 and (FAPbI3)0.95(MAPbBr3)0.05,SnO2,,Spiro-OMeTAD,MBene,20.35,1.104,22.34,1.173,"{'test_name': 'High humidity stability', 'temperature': 40, 'time': 200, 'humidity': 50, 'retained_percentage_cont': 88.3, 'retained_percentage_tret': None}","{'test_name': 'Thermal stability', 'temperature': 85, 'time': 200, 'humidity': None, 'retained_percentage_cont': 93, 'retained_percentage_tret': None}",,,,,,,,,,,,,,,,,,,,,,,,,
61,,,,,Tryptophan,,,,,"{'test_name': 'ISOS-L', 'temperature': None, 'time': 23, 'humidity': None, 'retained_percentage_cont': None, 'retained_percentage_tret': None}",,,,,,,,,,,,,,,,,,,,,,,,,,L-tryptophan
62,,,,,EDABr2,,,,,"{'test_name': 'ISOS-L', 'temperature': 25, 'time': 24, 'humidity': 50, 'retained_percentage_cont': 85, 'retained_percentage_tret': 85}",,,,,,,,,,,,,,,,,,,,,,,,,,
64,,ZnO,,PbS-EDT,PbX2 (halide ligands),,,12.53,0.64,"{'test_name': None, 'temperature': None, 'time': None, 'humidity': None, 'retained_percentage_cont': None, 'retained_percentage_tret': None}",,,,,,,,,,,,,,,,,,,,,,,,,,
67,MAPbI3,,,,sodium dodecyl sulfate (SDS),18.1,0.905,20.7,0.955,"{'test_name': 'Humidity stability test', 'temperature': 30, 'time': 600, 'humidity': '30-40%', 'retained_percentage_cont': 80, 'retained_percentage_tret': 97.1}",,,,,,,,,,,,,,,,,,,,,,,,,,sodium dodecyl sulfate
68,MAPbI3,PCBM,PIN,NiOx,cetyl pyridinium bromide (CPB),18.27,1.09,20.53,1.12,"{'test_name': 'stability', 'temperature': '30 days', 'time': '30 days', 'humidity': '80 %', 'retained_percentage_cont': 46, 'retained_percentage_tret': 68}",,,,,,,,,,,,,,,,,,,,,,,,,,Cetylpyridinium bromide
70,,,,,2-ADAHCl,,,24.57,1.18,"{'test_name': 'ISOS-L', 'temperature': 20, 'time': 1041, 'humidity': None, 'retained_percentage_cont': None, 'retained_percentage_tret': 92}","{'test_name': 'ISOS-T', 'temperature': 20, 'time': 792, 'humidity': None, 'retained_percentage_cont': None, 'retained_percentage_tret': 99}",,,,,,,,,,,,,,,,,,,,,,,,,
71,,C60 and ALD-SnO2,,NiOx and self-assembled molecules,"C60, SnO2, NiOx, and self-assembled molecules",,,,,"{'test_name': 'ISOS-L-3', 'temperature': 65, 'time': 300, 'humidity': 50, 'retained_percentage_cont': 80, 'retained_percentage_tret': None}",,,,,,,,,,,,,,,,,,,,,,,,,,
73,,,,,Chlorin e6 (CE-6),18.81,1.09,21.14,1.12,"{'test_name': 'Stability test', 'temperature': 25, 'time': 500, 'humidity': None, 'retained_percentage_cont': 70, 'retained_percentage_tret': 84}",,,,,,,,,,,,,,,,,,,,,,,,,,chlorin e6
74,FA 0.8 Cs 0.2 Pb(I 0.8 Br 0.2) 3,Me-4PACz,PIN,PCBM,1-methyl-2-thio-1H-imidazole-5-carboxylate (SMC),19.81,1.176,23.45,1.275,"{'test_name': 'ISOS-LC', 'temperature': 50, 'time': 600, 'humidity': None, 'retained_percentage_cont': 94, 'retained_percentage_tret': 94}",,,,,,,,,,,,,,,,,,,,,,,,,,1-methyl-2-sulfanyl-1H-imidazole-5-carboxylate
75,CH(NH2)2PbI3 (FAPbI3),SnO2,NIP,Spiro-OMeTAD,DB24C8 and HABr,22.02,1.12,24.17,1.14,"{'test_name': 'PCE evolution', 'temperature': 25, 'time': 1700, 'humidity': 35, 'retained_percentage_cont': 55, 'retained_percentage_tret': 92}","{'test_name': 'Contact angle', 'temperature': None, 'time': None, 'humidity': None, 'retained_percentage_cont': None, 'retained_percentage_tret': None}",,,,,,,,,,,,,,,,,,,,,,,,,
77,ASnI2Br,C60,NIP,PEDOT:PSS,PhSiH3,3.65,0.52,5.5,0.64,"{'test_name': None, 'temperature': None, 'time': None, 'humidity': None, 'retained_percentage_cont': 100, 'retained_percentage_tret': 100}",,,,,,,,,,,,,,,,,,,,,,,,,,phenylsilane
78,B-2D perovskite,C60,PIN,SnO2,B-2D passivation (ACI and RP phases),30.65,1.877,30.65,1.877,"{'test_name': 'MPP tracking', 'temperature': 25, 'time': 230, 'humidity': '25% RH', 'retained_percentage_cont': 92, 'retained_percentage_tret': 92}","{'test_name': 'Damp-heat testing', 'temperature': 85, 'time': 1000, 'humidity': '85% RH', 'retained_percentage_cont': 98, 'retained_percentage_tret': 98}",,,,,,,,,,,,,,,,,,,,,,,,,
79,,,,,poly(N-isopropylacrylamide) microgels (MGs),,,,,"{'test_name': None, 'temperature': None, 'time': None, 'humidity': None, 'retained_percentage_cont': None, 'retained_percentage_tret': None}",,,,,,,,,,,,,,,,,,,,,,,,,,
80,CsPbIBr2,TiO2,NIP,Carbon,Na2SiO3,8.62,1.17,10.85,1.31,,,,,,,,,,,,,,,,,,,,,,,,,,,Sodium metasilicate
81,,,,PTAA,2-thenoylacetonitrile (2-T-OACN),19.4,,23.3,,"{'test_name': 'Stability test', 'temperature': None, 'time': None, 'humidity': None, 'retained_percentage_cont': None, 'retained_percentage_tret': None}",,,,,,,,,,,,,,,,,,,,,,,,,,2-Thiophenoylacetonitrile
82,Cs 0.05 MA 0.02 FA 0.93 Pb(I 0.98 Br 0.02 ) 3,PCBM,NIP,MeO-2PACz,DPEPO,22.26,1.11,24.17,1.15,"{'test_name': 'Ambient stability', 'temperature': '25 °C', 'time': '900 h', 'humidity': '20%-30%', 'retained_percentage_cont': 92, 'retained_percentage_tret': None}","{'test_name': 'Thermal stability', 'temperature': '85 °C', 'time': '800 h', 'humidity': 'N2 atmosphere', 'retained_percentage_cont': 77, 'retained_percentage_tret': 90}",,,,,,,,,,,,,,,,,,,,,,,,,
83,AgBiS2,ZnO,NIP,P3HT,TMABr,,,2.43,0.41,"{'test_name': 'TPV', 'temperature': None, 'time': None, 'humidity': None, 'retained_percentage_cont': 75, 'retained_percentage_tret': 80}","{'test_name': 'TPJ', 'temperature': None, 'time': None, 'humidity': None, 'retained_percentage_cont': 70, 'retained_percentage_tret': 85}",,,,"{'test_name': 'Impedance Spectroscopy', 'temperature': None, 'time': None, 'humidity': None, 'retained_percentage_cont': 65, 'retained_percentage_tret': 75}",,,,,,,,,,,,,,,,,,,,,Tetramethylammonium bromide
84,,,,,CzCy,19.48,1.09,20.51,1.13,"{'test_name': 'stability', 'temperature': 25, 'time': 1400, 'humidity': '30-40% RH', 'retained_percentage_cont': 75, 'retained_percentage_tret': 88}",,,,,,,,,,,,,,,,,,,,,,,,,,
85,FASnI3,C60,NIP,PEDOT:PSS,NiNH2OEP,,,9.6,0.607,"{'test_name': None, 'temperature': None, 'time': 6000, 'humidity': None, 'retained_percentage_cont': 90, 'retained_percentage_tret': None}",,,,,,,,,,,,,,,,,,,,,,,,,,
87,,,,,YZ-302,22.2,1.11,23.8,1.16,"{'test_name': 'Storage stability', 'temperature': 35, 'time': 1200, 'humidity': 50.55, 'retained_percentage_cont': 80, 'retained_percentage_tret': None}","{'test_name': 'Thermal stability', 'temperature': 85, 'time': 100, 'humidity': 30.35, 'retained_percentage_cont': None, 'retained_percentage_tret': 70}",,,,,,,,,,,,,,,,,,,,,,,,,
88,,,,,Dual-additive strategy using 1-aminopyridinium iodide (PyNI) and 5-aminovaleric acid (5AVA),,,,,"{'test_name': 'Stability test', 'temperature': 20, 'time': '17 hours', 'humidity': None, 'retained_percentage_cont': 100, 'retained_percentage_tret': 100}",,,,,,,,,,,,,,,,,,,,,,,,,,
89,MAPbI3,HfO2,NIP,Au,P-(NDI2OD-T2),,,,,"{'test_name': 'Bias stress', 'temperature': 25, 'time': 6, 'humidity': 30, 'retained_percentage_cont': 0, 'retained_percentage_tret': 100}",,,,,,,,,,,,,,,,,,,,,,,,,,
90,CH3NH3PbI3,,n-i-p,PTAA,PTAA,,,16.19,,"{'test_name': None, 'temperature': None, 'time': None, 'humidity': None, 'retained_percentage_cont': None, 'retained_percentage_tret': None}",,,,,,,,,,,,,,,,,,,,,,,,,,
91,,,,,Cellulose acetate (CA),,,19.53,,"{'stability_type': 'Stability test', 'temperature': 35, 'time': 3300, 'humidity': 'null', 'retained_proportion_cont': 90.0, 'retained_proportion_tret': None}","{'stability_type': 'Stability test', 'temperature': 35, 'time': 3300, 'humidity': 'null', 'retained_proportion_cont': 90.0, 'retained_proportion_tret': None}",,,,,,,,,,,,,,,,,,,,,,,,,cellulose acetate
92,FAPbBr3,,,,Phosphoethanolamine (PEA),,,,,,,,,,,,,,,,,,,,,,,,,,,,,,,2-aminoethyl dihydrogen phosphate
93,CsPbBr3,SnO2,NIP,,CdS,8.16,1.467,10.61,1.611,"{'test_name': 'stability', 'temperature': 120, 'time': 30, 'humidity': 50, 'retained_percentage_cont': 85, 'retained_percentage_tret': 85}",,,,,,,,,,,,,,,,,,,,,,,,,,
94,,TiO2,n-i-p,Spiro-OMeTAD,CPT,22.14,1.156,23.14,1.175,"{'test_name': 'stability', 'temperature': 30, 'time': 1000, 'humidity': '30-50', 'retained_percentage_cont': 68.5, 'retained_percentage_tret': 91.9}",,,,,,,,,,,,,,,,,,,,,,,,,,
96,,,,,SnI2,,,6.75,,"{'test_name': 'ISOS-L', 'temperature': None, 'time': None, 'humidity': None, 'retained_percentage_cont': 100, 'retained_percentage_tret': 100}",,,,,,,,,,,,,,,,,,,,,,,,,,Tin(II) iodide
97,,,,,formamidinium iodide (FAI),13.59,,15.1,,"{'test_name': 'ISOS-D', 'temperature': 25, 'time': 1176, 'humidity': '30-35%', 'retained_percentage_cont': 87, 'retained_percentage_tret': 93}","{'test_name': 'ISOS-D-2', 'temperature': 85, 'time': 60, 'humidity': None, 'retained_percentage_cont': 23, 'retained_percentage_tret': 53}",,,,"{'test_name': 'UV', 'temperature': 365, 'time': 70, 'humidity': None, 'retained_percentage_cont': None, 'retained_percentage_tret': 80}",,,,,,,,,,,,,,,,,,,,,Formamidinium iodide
98,,,,,ZnO,,,,,,,,,,,,,,,,,,,,,,,,,,,,,,,Zinc oxide
100,(5-AVA) x (MA) 1Àx PbI 3,SnO2,,,hydroxypropyl-β-cyclodextrin (HPβCD),9.38,,14.04,,"{'test_name': 'TPC/TPV', 'temperature': None, 'time': 12, 'humidity': None, 'retained_percentage_cont': 70, 'retained_percentage_tret': 85}",,,,,,,,,,,,,,,,,,,,,,,,,,hydroxypropyl-β-cyclodextrin
102,CsSnI3 and Cs2SnI6,,,,"SnF2, SnCl2, SnI2, piperazine, hypophosphorous acid (HPA), cobaltocene, 2-aminopyrazine (APZ), N,N-methylenebis(acrylamide) (MBAA), phthalimide (PTM), thiourea-based additives, carbazole (CBZ), dimethyl ketoxime (DMKO)",26.1,,3.56,0.6900000000000001,"{'test_name': None, 'temperature': None, 'time': None, 'humidity': None, 'retained_percentage_cont': None, 'retained_percentage_tret': None}",,,,,,,,,,,,,,,,,,,,,,,,,,
103,Cs 0.05 FA 0.9 MA 0.05 Pb(Br 0.05 I 0.95 ) 3,MeO-2PACz,,PC 61 BM,Polystyrene (PS),18.3,1.09,22.32,1.14,"{'stability_type': 'ISOS-D1', 'temperature': 25, 'time': 1008, 'humidity': 38, 'retained_proportion_cont': 54.0, 'retained_proportion_tret': 92.0}","{'stability_type': 'ISOS-D2', 'temperature': 65, 'time': 560, 'humidity': 'dark storage', 'retained_proportion_cont': 61.0, 'retained_proportion_tret': 99.0}",NIP,,,,,,,,,,,,,,,,,,,,,,,,Polystyrene
104,Cs 0.1 MA 0.09 FA 0.81 PbCl 0.14 I 2.86,NiOx,NIP,NiOx,BDAI2,18.6,1.04,20.5,1.04,"{'test_name': 'Stability test', 'temperature': 168, 'time': '168 hours', 'humidity': None, 'retained_percentage_cont': 26, 'retained_percentage_tret': 17}",,,,,,,,,,,,,,,,,,,,,,,,,,
106,,,,,Guanidinium Chloride (GACl),,,6.61,,"{'test_name': 'ISOS-D', 'temperature': 25, 'time': 0.7000000000000001, 'humidity': 60, 'retained_percentage_cont': None, 'retained_percentage_tret': None}",,,,,,,,,,,,,,,,,,,,,,,,,,Guanidinium chloride
107,FAPbI3,PCBM,NIP,NiOx,D-3PACz,19.5,,23.8,1.14,"{'test_name': 'ISOS-L', 'temperature': None, 'time': 150, 'humidity': None, 'retained_percentage_cont': 97, 'retained_percentage_tret': 90}",,,,,,,,,,,,,,,,,,,,,,,,,,
108,FAPbI3,SnO2,PIN,Spiro-OMeTAD,TMTA,20.29,1.1,22.39,1.15,"{'test_name': 'Long-term storage', 'temperature': None, 'time': 4000, 'humidity': None, 'retained_percentage_cont': 74, 'retained_percentage_tret': 95}","{'test_name': 'Light soaking', 'temperature': None, 'time': 1248, 'humidity': None, 'retained_percentage_cont': 59, 'retained_percentage_tret': 80}",,,,,,,,,,,,,,,,,,,,,,,,,
109,,,,,PDF-co-BBPB,18.216,1.005,19.545,1.127,"{'test_name': 'ISOS-D', 'temperature': 25, 'time': 30, 'humidity': None, 'retained_percentage_cont': 6.683, 'retained_percentage_tret': 18.95}",,,,,,,,,,,,,,,,,,,,,,,,,,
110,,,,,edamine,,,,,"{'test_name': 'ISOS-D', 'temperature': 25, 'time': 1000, 'humidity': 50, 'retained_percentage_cont': 85, 'retained_percentage_tret': 75}",,,,,,,,,,,,,,,,,,,,,,,,,,
112,,,,,B-SubPc-F,21.75,1.119,23.35,1.152,"{'test_name': None, 'temperature': 85, 'time': 348, 'humidity': None, 'retained_percentage_cont': 16, 'retained_percentage_tret': 78}",,,,,,,,,,,,,,,,,,,,,,,,,,
113,Cs0.15FA0.85PbI3,ITO,PIN,MeO-2PACz,PEAI,19.53,1.04,22.07,1.1,"{'test_name': 'ISOS-T', 'temperature': 25, 'time': 1250, 'humidity': 55, 'retained_percentage_cont': 42, 'retained_percentage_tret': 94}",,,,,,,,,,,,,,,,,,,,,,,,,,Phenylethylammonium iodide
115,,,,,Bathocuproine (BCP),,,,,"{'test_name': 'ISOS-D', 'temperature': 60, 'time': 1000, 'humidity': 30, 'retained_percentage_cont': 85, 'retained_percentage_tret': None}",,,,,,,,,,,,,,,,,,,,,,,,,,2
116,,,,,PM-syn and TRX-syn,17.98,0.988,18.79,1.013,"{'test_name': 'Stability test (unknown type)', 'temperature': 30, 'time': 32, 'humidity': None, 'retained_percentage_cont': 90, 'retained_percentage_tret': 73}",,,,,,,,,,,,,,,,,,,,,,,,,,
117,CsPbBr3,,,,Ethyl trifluoroacetate (ETFA),,,4.14,,"{'test_name': 'Stability test via time-dependent PL', 'temperature': None, 'time': 316, 'humidity': None, 'retained_percentage_cont': None, 'retained_percentage_tret': None}",,,,,,,,,,,,,,,,,,,,,,,,,,Ethyl trifluoroacetate
118,,,,,Oleic acid (OA),,,,,"{'test_name': 'Air stability test', 'temperature': None, 'time': None, 'humidity': None, 'retained_percentage_cont': 31.33, 'retained_percentage_tret': 31.33}","{'test_name': 'Water stability test', 'temperature': None, 'time': None, 'humidity': None, 'retained_percentage_cont': 79, 'retained_percentage_tret': 76}",,,,,,,,,,,,,,,,,,,,,,,,,octadec-9-enoic acid
119,,,,,mFPEAI and MeCZEAI,,,,,"{'test_name': 'MPPT', 'temperature': 25, 'time': 1000, 'humidity': 60, 'retained_percentage_cont': 93, 'retained_percentage_tret': None}","{'test_name': 'Thermal Stability', 'temperature': 85, 'time': 300, 'humidity': None, 'retained_percentage_cont': 82, 'retained_percentage_tret': None}",,,,,,,,,,,,,,,,,,,,,,,,,
120,CsPbI2Br,,,,4-Methoxybenzenethiol (MeOBT),8.92,1.15,14.08,1.27,"{'test_name': 'Ambient stability test', 'temperature': 25, 'time': 480, 'humidity': 30, 'retained_percentage_cont': None, 'retained_percentage_tret': 90}",,,,,,,,,,,,,,,,,,,,,,,,,,4-methoxybenzenethiol
121,,,,,F-PEAI,,,,,"{'test_name': None, 'temperature': None, 'time': None, 'humidity': None, 'retained_percentage_cont': None, 'retained_percentage_tret': None}",,,,,,,,,,,,,,,,,,,,,,,,,,
122,,,,,n-octylammonium bromide (OABr),,,23.6,,"{'test_name': None, 'temperature': 25, 'time': 1500, 'humidity': None, 'retained_percentage_cont': 80.2, 'retained_percentage_tret': None}",,,,,,,,,,,,,,,,,,,,,,,,,,n-octylammonium bromide
124,CsPbBr1.5I1.5,,,,Sodium dodecyl sulfate (SDS),,,,,"{'test_name': 'ISOS-D', 'temperature': None, 'time': None, 'humidity': None, 'retained_percentage_cont': 56, 'retained_percentage_tret': 56}",,,,,,,,,,,,,,,,,,,,,,,,,,sodium dodecyl sulfate
125,,,,,1-aminoethyl-3-methylimidazolium tetrafluoroborate (AMFB),22.16,1.09,24.41,1.16,"{'test_name': 'Thermal stability test', 'temperature': 85, 'time': 1500, 'humidity': 'Moist air with 70 ± 5% RH', 'retained_percentage_cont': 90, 'retained_percentage_tret': 90}",,,,83.13,,,,,,,,,,,,,,,,,,,,,,1-aminoethyl-3-methylimidazolium tetrafluoroborate
126,,,,,PEO,18.3,0.8200000000000001,19.3,0.85,"{'test_name': 'ISOS-D', 'temperature': None, 'time': 1000, 'humidity': None, 'retained_percentage_cont': None, 'retained_percentage_tret': None}",,,,,,,,,,,,,,,,,,,,,,,,,,Polyethylene oxide
127,,,,,2-Thiophenemethylammonium Iodide (ThMAI),21.53,,23.69,,"{'test_name': 'AS method', 'temperature': 85, 'time': 350, 'humidity': 'N2 environment', 'retained_percentage_cont': 80, 'retained_percentage_tret': None}","{'test_name': 'AS method', 'temperature': 25, 'time': 1200, 'humidity': 65, 'retained_percentage_cont': 82, 'retained_percentage_tret': None}",,,,,,,,,,,,,,,,,,,,,,,,,2-thiophenemethylammonium iodide
129,,SnO2,,,trimesic acid (TMA),,,25.07,1.18,"{'test_name': 'aging', 'temperature': '25 ± 5 °C', 'time': 3224, 'humidity': '25 ± 5 % RH', 'retained_percentage_cont': 90, 'retained_percentage_tret': None}","{'test_name': 'aging', 'temperature': '80 ± 5 °C', 'time': 1176, 'humidity': 'N2 atmosphere', 'retained_percentage_cont': 80, 'retained_percentage_tret': None}",,,,"{'test_name': 'MPP tracking', 'temperature': 'continuous AM1.5G illumination', 'time': 60, 'humidity': None, 'retained_percentage_cont': 90, 'retained_percentage_tret': None}",,,,,,,,,,,,,,,,,,,,,1
131,,,,,4-trifluoromethyl phenylammonium iodide (CFPA),11.22,0.96,14.37,1.1,"{'test_name': 'Accelerated aging test', 'temperature': None, 'time': 1992, 'humidity': None, 'retained_percentage_cont': 85.5, 'retained_percentage_tret': 96.2}",,,,,,,,,,,,,,,,,,,,,,,,,,4-Trifluoromethylphenylammonium iodide
132,MAI: PbI2 = 1:1,TiO2,NIP,spiro-MeOTAD and Li-TFSI,Pt QDs,12.92,1.02,14.36,1.07,"{'test_name': 'Stability test', 'temperature': 25, 'time': '2 weeks', 'humidity': 30, 'retained_percentage_cont': 78, 'retained_percentage_tret': 91}",,,,,,,,,,,,,,,,,,,,,,,,,,
133,,,,,Silicon nitride (SiN_x),,,,,"{'test_name': 'ISOS-D', 'temperature': 55, 'time': 50000, 'humidity': None, 'retained_percentage_cont': 90, 'retained_percentage_tret': 90}",,,,,,,,,,,,,,,,,,,,,,,,,,
134,CsPbBr3,,,,OAc/OAm,,,,,"{'test_name': 'Temperature-dependent PL intensity', 'temperature': 10, 'time': None, 'humidity': None, 'retained_percentage_cont': None, 'retained_percentage_tret': None}",,,,,,,,,,,,,,,,,,,,,,,,,,
135,Cs0.05 FA0.83 MA0.17 Pb(I0.83 Br0.17)3,NiO,PIN,C60,1-(2-methoxyethyl)-1-methylpiperidinium thiocyanate (MMP-SCN),17.7,1.1,20.24,1.14,"{'test_name': 'MPPT under AM 1.5G 1 SUN illumination', 'temperature': 25, 'time': 1000, 'humidity': 'ambient air', 'retained_percentage_cont': 51.1, 'retained_percentage_tret': 91.5}",,,,,,,,,,,,,,,,,,,,,,,,,,1-(2-methoxyethyl)-1-methylpiperidinium thiocyanate
136,,,,,Carbon,,823.9,16.0,,"{'test_name': 'ISOS', 'temperature': 60, 'time': 10000, 'humidity': None, 'retained_percentage_cont': None, 'retained_percentage_tret': None}",,,,,,,,,,,,,,,,,,,,,,,,,,carbon
137,,,,,4-Fluorophenylethylammonium iodide (F-DP),18.7,1.14,22.13,1.23,"{'test_name': 'ISOS-L', 'temperature': 80, 'time': 1000, 'humidity': None, 'retained_percentage_cont': 56, 'retained_percentage_tret': 92}",,,,,,,,,,,,,,,,,,,,,,,,,,2-(4-Fluorophenyl)ethylammonium iodide
139,MA-free WBG perovskite,C60,PIN,PDAI,"2,8-Diiododibenzothiophene",22.12,1.247,28.1,1.247,"{'test_name': 'ISOS-D', 'temperature': 25, 'time': 30, 'humidity': None, 'retained_percentage_cont': 0, 'retained_percentage_tret': 100}",,,,,,,,,,,,,,,,,,,,,,,,,,2
140,Cs0.05(FA0.83MA0.17)0.95PbI2,SnO2,NIP,Spiro-OMeTAD,D18-Cl,19.31,1.09,23.25,1.14,"{'test_name': 'Long-term ambient stability', 'temperature': 25, 'time': 3600, 'humidity': '20%', 'retained_percentage_cont': 12, 'retained_percentage_tret': 88}",,,,,,,,,,,,,,,,,,,,,,,,,,
142,CsPbBr3,SnO2,,,CsCl,,,11.16,1.6800000000000002,"{'test_name': 'Light operational stability', 'temperature': 1000, 'time': '1000 h', 'humidity': None, 'retained_percentage_cont': 10.92, 'retained_percentage_tret': None}","{'test_name': 'Thermal stability', 'temperature': 85, 'time': '1000 h', 'humidity': None, 'retained_percentage_cont': None, 'retained_percentage_tret': 11.04}",,,,,,,,,,,,,,,,,,,,,,,,,cesium chloride
143,MAPbI3 and Cs0.1 (FA0.83 MA0.17)0.9 Pb(I0.85 Br0.15)3,NiOx,PIN,SnO2,BMIMBF4,13.08,0.84,16.0,1.05,"{'test_name': 'ISOS-D', 'temperature': 35, 'time': 500, 'humidity': 10, 'retained_percentage_cont': 39.8, 'retained_percentage_tret': 84.3}",,,,,,,,,,,,,,,,,,,,,,,,,,
145,,,,,FASnI3,,,,,"{'test_name': None, 'temperature': None, 'time': None, 'humidity': None, 'retained_percentage_cont': 96, 'retained_percentage_tret': 80}",,,,,,,,,,,,,,,,,,,,,,,,,,Formamidinium tin triiodide
146,,,,,6TIC-4F,14.02,,16.1,1.16,"{'test_name': 'ISOS-L', 'temperature': None, 'time': None, 'humidity': None, 'retained_percentage_cont': None, 'retained_percentage_tret': None}",,,,,,,,,,,,,,,,,,,,,,,,,,
147,,,,,tert-butyl pyridine (TBP),,,,,"{'test_name': 'ISOS-D', 'temperature': 85, 'time': 750, 'humidity': None, 'retained_percentage_cont': 90.9, 'retained_percentage_tret': None}","{'test_name': 'ISOS-L', 'temperature': 1000, 'time': 1000, 'humidity': None, 'retained_percentage_cont': 95, 'retained_percentage_tret': None}",,,,,,,,,,,,,,,,,,,,,,,,,2-tert-Butylpyridine
148,FAPbI3 with 20% excess PbI2 and 55% MACl,PCBM,NIP,TiO2,PbI2 and MACl,,,24.13,,"{'test_name': None, 'temperature': 300, 'time': 1000, 'humidity': None, 'retained_percentage_cont': None, 'retained_percentage_tret': 90}",,,,,,,,,,,,,,,,,,,,,,,,,,
149,,,,,Oleylamine Iodide (OAmI) and 4-Fluorobenzylamine Hydroiodide (4-F-PMAI),21.05,1.08,24.26,1.15,"{'test_name': 'Thermal Annealing', 'temperature': 85, 'time': 1000, 'humidity': None, 'retained_percentage_cont': 85, 'retained_percentage_tret': 90}","{'test_name': 'Ambient Conditions', 'temperature': 30, 'time': 1000, 'humidity': '30 ± 5%', 'retained_percentage_cont': 60, 'retained_percentage_tret': None}",,,,,,,,,,,,,,,,,,,,,,,,,
150,CH3NH3PbI3,PCBM,inverted (p-i-n),X22 and X23,X22 and X23,,,,,"{'test_name': 'stability', 'temperature': '30-40°C', 'time': '150 days', 'humidity': '30-40%', 'retained_percentage_cont': 86, 'retained_percentage_tret': 79}","{'test_name': 'stability', 'temperature': '30-40°C', 'time': '150 days', 'humidity': '30-40%', 'retained_percentage_cont': 79, 'retained_percentage_tret': 86}",,,,,,,,,,,,,,,,,,,,,,,,,
151,,,,,Cl-BSM,,,22.42,1.12,,,,,,,,,,,,,,,,,,,,,,,,,,,
152,,,,,MASnF2Cl + MASnI3 +4-Bromophenyl acrylate,,,,,"{'test_name': 'ISOS-D', 'temperature': 25, 'time': 200, 'humidity': None, 'retained_percentage_cont': 90, 'retained_percentage_tret': 90}",,,,,,,,,,,,,,,,,,,,,,,,,,
153,"CsI, MABr, FAI, PbBr2, PbI2",C60,PIN,PTAA,F-PEAI,15.5,1.09,,,"{'test_name': 'ISOS-D', 'temperature': 25, 'time': 1000, 'humidity': 50, 'retained_percentage_cont': 85, 'retained_percentage_tret': 75}",,,,,,,,,,,,,,,,,,,,,,,,,,
154,,,,,p(HEMA-co-DEAMA),20.7,1.1,22.8,1.15,"{'test_name': None, 'temperature': 30, 'time': 1000, 'humidity': '30% RH', 'retained_percentage_cont': 60, 'retained_percentage_tret': 90}",,,,,,,,,,,,,,,,,,,,,,,,,,
157,FAPbI3,SnO2,NIP,Spiro-OMeTAD,HCOO⁻,22.15,1.1,24.32,1.17,"{'test_name': 'Stability under air with 35 ± 10% humidity', 'temperature': 25, 'time': 500, 'humidity': 35, 'retained_percentage_cont': 25, 'retained_percentage_tret': 85}","{'test_name': 'Stability under continuous illumination', 'temperature': 25, 'time': 300, 'humidity': 0, 'retained_percentage_cont': 19.72, 'retained_percentage_tret': 90}",,,,"{'test_name': 'Thermal stability', 'temperature': 65, 'time': 500, 'humidity': 0, 'retained_percentage_cont': 50, 'retained_percentage_tret': 70}",,,,,,,,,,,,,,,,,,,,,Formate
159,,,,,Copper-porphyrin complex,14.15,0.93,16.13,0.96,"{'stability_type': 'Stability test', 'temperature': 40, 'time': 30, 'humidity': '40-60', 'retained_proportion_cont': 95.0, 'retained_proportion_tret': None}",,,,,,,,,,,,,,,,,,,,,,,,,,
160,,,,,[CYS][PbCl2],,,20.38,1.205,"{'test_name': 'Moisture aging', 'temperature': 800, 'time': '800 hours', 'humidity': '15% RH', 'retained_percentage_cont': 60, 'retained_percentage_tret': None}","{'test_name': 'MPP tracking', 'temperature': 70, 'time': '200 hours', 'humidity': None, 'retained_percentage_cont': 60, 'retained_percentage_tret': None}",,,,,,,,,,,,,,,,,,,,,,,,,
162,,,,,2-(9 H-carbazol-9-yl)ethyl]phosphonic acid (2PACz),26.1,1761.0,28.8,1859.0,,,,,,,,,,,,,,,,,,,,,,,,,,,2-(9H-carbazol-9-yl)ethylphosphonic acid
163,BA2MA3Pb4I13,SnO2,NIP,Spiro-OMeTAD,BA2MA3Pb4I13,26.48,1.085,25.8,1.085,"{'test_name': None, 'temperature': None, 'time': None, 'humidity': None, 'retained_percentage_cont': None, 'retained_percentage_tret': None}",,,,,,,,,,,,,,,,,,,,,,,,,,
165,,,,,4-hydroxy-4'-biphenylcarboxylic acid ethyl ester (EHBC),23.04,1.123,24.48,1.16,"{'test_name': 'Stability test', 'temperature': 30, 'time': 700, 'humidity': 35, 'retained_percentage_cont': 30, 'retained_percentage_tret': 69}",,,,,,,,,,,,,,,,,,,,,,,,,,Ethyl 4-(4-hydroxyphenyl)benzoate
166,FAPbBr3,FTO/Nb:TiO2/SnO2,NIP,ITO,iso-Pentylammonium chloride,4.2,1.41,7.25,1.73,"{'test_name': 'ISOS-L', 'temperature': 50, 'time': 400, 'humidity': None, 'retained_percentage_cont': 98.7, 'retained_percentage_tret': 98.7}",,,,,,,,,,,,,,,,,,,,,,,,,,3-methylbutylammonium chloride
167,,,,,Tris(pentafluorophenyl)borane (TFB),20.22,1.094,22.56,1.133,"{'test_name': 'Stability test under ~45% RH', 'temperature': None, 'time': 1900, 'humidity': '45', 'retained_percentage_cont': None, 'retained_percentage_tret': 91}",,,,,,,,,,,,,,,,,,,,,,,,,,Tris(pentafluorophenyl)borane
168,,,,,NdF3,,,,,"{'test_name': 'air_stability', 'temperature': 1400, 'time': '1400 h', 'humidity': None, 'retained_percentage_cont': 87.5, 'retained_percentage_tret': None}","{'test_name': 'thermal_aging', 'temperature': 120, 'time': 400, 'humidity': None, 'retained_percentage_cont': 90, 'retained_percentage_tret': None}",,,,"{'test_name': 'light_soaking', 'temperature': 45, 'time': 1000, 'humidity': None, 'retained_percentage_cont': 52, 'retained_percentage_tret': None}",,,,,,,,,,,,,,,,,,,,,neodymium trifluoride
171,CsPbBr3,,,,Oleylamine and Oleic Acid,,,,,"{'test_name': 'Stability test', 'temperature': None, 'time': '3 weeks', 'humidity': 'ambient', 'retained_percentage_cont': None, 'retained_percentage_tret': 'Excellent colloidal stability'}",,,,,,,,,,,,,,,,,,,,,,,,,,
172,CsPbBr3,TiO2,NIP,,CsAc and MAAc,,,,,"{'test_name': None, 'temperature': None, 'time': None, 'humidity': None, 'retained_percentage_cont': None, 'retained_percentage_tret': None}",,,,,,,,,,,,,,,,,,,,,,,,,,
173,MAPbI3 and Cs3Bi2I9,PCBM/BCP,NIP,PTAA and NiO,Graphene,,,,,"{'test_name': 'ISOS-T', 'temperature': 85, 'time': None, 'humidity': None, 'retained_percentage_cont': 12.71, 'retained_percentage_tret': 19.426}",,,,,,,,,,,,,,,,,,,,,,,,,,
