Repository: kanggunh/DSC180_B11_Q2

# Perovskite Solar Cells: Literature Mining Project

### Folder Structure
```
DSC180_B11
└───data                                   # Collection of all data
│    │   biocs/                                
│    │   model_results/                        
│    │   txts/                               
│    │   xmls/                                 
│    │   .
│    │   .
│    │   .
│    │   .
│    └───training_data.csv                 
│
└───images
│    │   classification_compare.png        # Model comparison visualization
│    │   pipeline.png                      # Workflow diagram
│    └───q2_timeline.png                   # Project timeline visualization
│
└───models
│    │   llama-3.2-3b-it-Perovskite-PaperExtractor/
│    │   prediction_model                  # work in progress
│    └───scibert_psc_ner_model/                
│
└───q2_submission_notebooks
│    │   01_crossref_scraping.ipynb           
│    │   02_Scrapint_texts.ipynb                
│    │   03_TF-IDF_vectorizer_and_models.ipynb 
│    │   04_flan_model.ipynb                   
│    │   05_sciBERT.ipynb                      
│    │   06_scraping_and_conversion.ipynb      
│    │   07_llama_training.ipynb               
│    │   08_finetuned_llama_extraction.ipynb   
│    │   09_evaluation.ipynb                   
│    │   10_scibert_training.ipynb             
│    └───11_database_searcher.ipynb            
│
└───README.md                                  
└───requirements.txt                       
└───run.py                                     

```

### Introduction
This project aims to optimize the discovery of small molecule that improve the stability of perovskite solar cells. By leveraging literature mining, graph-based molecular representations, and machine learning models, we seek to identify patterns that lead to successful molecules and generate deeper insights into perovskite solar cell performance. The current methods rely heavily on Edisonian experimentation, which is inefficient. Our goal is to automate and streamline this discovery process using data-driven techniques, focusing on the vast body of research already conducted in this field.

### Objectives
- Collects bodies of research paper links and classify the paper that is relevant to our specific domain or not. 
- Database Creation: Build a comprehensive dataset from scientific literature detailing molecules, their interactions with perovskites, and the outcomes (efficiency, stability, etc.).
- Molecular Representation: Use SMILES (Simplified Molecular Input Line Entry System) to represent molecules in a format suitable for machine learning models.
- Literature Mining: Automate data extraction from published research papers using NLP techniques (e.g., SciBERT, scraping tools).

# Running the project
- To install the dependencies, run the following command from the root directory of the project: <code>pip install -r requirements.txt</code>
- To use GROBID (accessed in notebooks_for_checkpoint/xml_generator.ipynb), install [docker](https://docs.docker.com/engine/install/), 
then run the following command to download and run GROBID's image: <code>docker run --rm --init --ulimit core=0 -p 8070:8070 lfoppiano/grobid:0.8.1</code>. This will initialize GROBID on http://localhost:8070.

## General Guidelines and Explanation of Our Work
All relevant files for this Quarter 1 Submission is in the `q1_submission_notebooks` folder.

### 1: Generating a Relevant vs. Irrelevant Research Papers Database for Classification

**`01_extract_link_badpaper.py`**  
   This script takes two URLs of irrelevant research papers, performs literature mining, and scrapes all references from these papers. These references form a training set representing irrelevant papers.  
   - **Output**: After successful execution, it generates an `irrelevant_papers.csv` file in the `data` folder.

**`02_Scrapint_texts.ipynb`**  
   Ensure that two CSV files, `150_research_papers.csv` and `irrelevant_papers.csv`, are available in the `data` folder. This notebook accesses these research papers via URLs and extracts clean text data.  
   - **Output**: Upon completion, it outputs a `merged_label.csv` file in the `data` folder, which is used for classification testing.

### 4: Training and Extracting Data
**`08_llama_training.ipynb`**  
   This notebook trains a Llama model using the `training_data.csv`.
   - **Output**: It saves the trained model in `models/llama-3.2-3b-it-Perovskite-PaperExtractor` folder.

**`09_finetuned_llama_extraction.ipynb`**  
   Run the extraction process using the model from `models/llama-3.2-3b-it-Perovskite-PaperExtractor` folder.
   - **Output**: The output of the extraction is then saved to `data/finetuned_llama_output.json` folder. 

**`10_evaluation.ipynb`**  
   This notebook evaluates the extraction using F1 Score, MacroF1 Score, Precision, and Recall.

File: data/extraction_final/data_with_smiles.csv (part 1 of 6)
Unnamed: 0,perovskite_composition,electron_transport_layer,pin_nip_structure,hole_transport_layer,passivating_molecule,control_pce,control_voc,treated_pce,treated_voc,test_1,test_2,structure_pin_nip,treated_jsc,treated_ff,test_3,test_4,test_5,test_6,test_7,test_8,test_9,test_10,control_jsc,control_ff,control_pec,treated_eqe,treated_stabilized_pce,control_fill_factor,treated_fill_factor,controljsc,treatedjsc,treated_hysteresis_index,binding_energy,fill_factor,treated_iscc,IUPAC_passivator,passivator_smiles
0,MAPbI3,PEDOT:PSS,NIP,PCBM,DAAB,4.5,0.87,12.6,0.92,"{'test_name': 'ISOS-L', 'temperature': 30, 'time': 1000, 'humidity': 70, 'retained_percentage_cont': 90, 'retained_percentage_tret': 68}","{'test_name': 'ISOS-L', 'temperature': 30, 'time': 1000, 'humidity': 70, 'retained_percentage_cont': 90, 'retained_percentage_tret': 50}",,,,,,,,,,,,,,,,,,,,,,,,,diammonium azobenzene,N(=NC1=CC=CC=C1)C1=CC=CC=C1.[NH4+].[NH4+]
3,Cs 0.05 FA 0.9 MA 0.05 PbI 3,,,,Cyanoguanidine diiodide,20.44,1077.0,23.04,1119.0,"{'test_name': 'ISOS-D', 'temperature': None, 'time': 60, 'humidity': None, 'retained_percentage_cont': 77, 'retained_percentage_tret': 83}",,,,,,,,,,,,,,,,,,,,,,,,,,Cyanoguanidine diiodide,[I-].[I-].C(#N)NC(=N)N
6,FA0.83Cs0.17PbI0.6Br0.4,PTAA,PIN,PFN-Br,[BMP][BF4],,,,,,,,,,,,,,,,,,,,,,,,,,,,,,,1-Butyl-3-methylimidazolium tetrafluoroborate,F[B-](F)(F)F.C(CCC)N1C=[N+](C=C1)C
7,,,,,Thioacetamide (TAA),,,17.86,0.971,,,,,,,,,,,,,,,,,,,,,,,,,,,Thioacetamide,C(C)(=S)N
18,,,,,2-Mercaptopyrimidine,,,21.7,1.12,"{'test_name': 'stability', 'temperature': None, 'time': 97, 'humidity': None, 'retained_percentage_cont': None, 'retained_percentage_tret': 90.0}",,,,,,,,,,,,,,,,,,,,,,,,,,2-Mercaptopyrimidine,SC1=NC=CC=N1
20,,,,,Imidazole,,,20.14,,,,,,,,,,,,,,,,,,,,,,,,,,,,Imidazole,N1C=NC=C1
23,FA 0.6 MA 0.4 PbI2.7 Cl0.3,SnO2,NIP,Spiro-OMeTAD,4-chlorobenzylammonium chloride (75%) and 4-chlorobenzylammonium bromide (25%),18.31,1.06,21.0,1.12,"{'test_name': 'ISOS-L', 'temperature': None, 'time': 672, 'humidity': None, 'retained_percentage_cont': 78, 'retained_percentage_tret': 88}",,,,,,,,,,,,,,,,,,,,,,,,,,4-chlorobenzylammonium chloride,[Cl-].ClC1=CC=C(C[NH3+])C=C1
24,CsPbI3,,,,HI,2.9,,1.7000000000000002,,"{'test_name': None, 'temperature': None, 'time': None, 'humidity': None, 'retained_percentage_cont': None, 'retained_percentage_tret': None}",,,,,,,,,,,,,,,,,,,,,,,,,,Hydroiodic acid,I
27,,,,,S-benzyl-L-cysteine,,,,,"{'test_name': 'ISOS-L', 'temperature': 200, 'time': 24, 'humidity': None, 'retained_percentage_cont': None, 'retained_percentage_tret': None}",,,,,,,,,,,,,,,,,,,,,,,,,,,C(C1=CC=CC=C1)SC[C@H](N)C(=O)O
30,,,,,Urea,25.7,,30.0,,"{'test_name': 'Environmental stress test', 'temperature': 800, 'time': 800, 'humidity': None, 'retained_percentage_cont': 100, 'retained_percentage_tret': 100}",,,,,,,,,,,,,,,,,,,,,,,,,,Urea,NC(=O)N
31,MAPbI3,,,,Oxygen (O2),,,19.4,1161.0,"{'test_name': 'Moisture and Oxygen Exposure', 'temperature': 45, 'time': 60, 'humidity': 45, 'retained_percentage_cont': 100, 'retained_percentage_tret': 100}",,,,,,,,,,,,,,,,,,,,,,,,,,Oxygen,[O]
34,MAPbI3,SnO2,NIP,Spiro-OMeTAD,4-fluorobenzamine trifluoroacetate,19.19,1.09,21.01,1.13,"{'test_name': 'ISOS-T', 'temperature': 45, 'time': 500, 'humidity': '45%', 'retained_percentage_cont': 48.0, 'retained_percentage_tret': 80.5}",,,,,,,,,,,,,,,,,,,,,,,,,,4-fluorobenzenamine trifluoroacetate,FC(C(=O)O)(F)F.FC1=CC=C(C=C1)N
36,,,,,Oleylammonium chloride (OAmCl),,,,,,,,,,,,,,,,,,,,,,,,,,,,,,,Oleylammonium chloride,[Cl-].C(CCCCCCC\C=C/CCCCCCCC)[NH3+]
39,CsPbBr3,SnO2,PIN,Carbon paste,2-thiopheneacetic acid (TPA),9.08,1.558,11.23,1.6720000000000002,"{'test_name': 'Operational stability tracked', 'temperature': 85, 'time': 50, 'humidity': 0, 'retained_percentage_cont': 80, 'retained_percentage_tret': 87}","{'test_name': 'Moisture resistance', 'temperature': 85, 'time': 50, 'humidity': 85, 'retained_percentage_cont': 79, 'retained_percentage_tret': 89}",,,,"{'test_name': 'Thermal stability', 'temperature': 85, 'time': 120, 'humidity': 0, 'retained_percentage_cont': 15, 'retained_percentage_tret': 120}",,,,,,,,,,,,,,,,,,,,,2-thiopheneacetic acid,S1C(=CC=C1)CC(=O)O
42,,,,,Phenethylammonium iodide (PEAI),15.0,0.942,19.3,1.14,"{'test_name': 'MPPT', 'temperature': 40, 'time': 900, 'humidity': None, 'retained_percentage_cont': 30, 'retained_percentage_tret': 90}","{'test_name': 'Thermal', 'temperature': 65, 'time': 700, 'humidity': None, 'retained_percentage_cont': 50, 'retained_percentage_tret': 90}",,,,,,,,,,,,,,,,,,,,,,,,,phenethylammonium iodide,[I-].C(CC1=CC=CC=C1)[NH3+]
50,,,,,bis(trifluoromethane)sulfonimide (TFSI),17.3,,17.7,,"{'test_name': 'ISOS-L-1', 'temperature': 25, 'time': 18, 'humidity': None, 'retained_percentage_cont': 80, 'retained_percentage_tret': 80}",,,,,,,,,,,,,,,,,,,,,,,,,,bis(trifluoromethane)sulfonimide,[N-](S(=O)(=O)C(F)(F)F)S(=O)(=O)C(F)(F)F
51,Cs0.05(FA0.83MA0.17)0.95Pb(I0.83Br0.17)3,SnO2,PIN,Spiro-OMeTAD,Tetramethylguanidine hydrochloride (TMGHCL),20.12,1.05,22.0,1.12,"{'test_name': 'ISOS-LT', 'temperature': 25, 'time': 16, 'humidity': 35, 'retained_percentage_cont': None, 'retained_percentage_tret': 93.29}",,,,,,,,,,,,,,,,,,,,,,,,,,Tetramethylguanidine hydrochloride,Cl.CN(C(N(C)C)=N)C
53,CsPbBr3,,,,MnCl2,,,,,"{'stability_type': 'Stability test', 'temperature': None, 'time': 24, 'humidity': None, 'retained_proportion_cont': 70.0, 'retained_proportion_tret': 65.0}",,,,,,,,,,,,,,,,,,,,,,,,,,Manganese(II) chloride,[Cl-].[Mn+2].[Cl-]
55,FAPbI3,,,,Methylammonium chloride,,,,,"{'test_name': None, 'temperature': None, 'time': 150000, 'humidity': None, 'retained_percentage_cont': None, 'retained_percentage_tret': 50}",,,,,,,,,,,,,,,,,,,,,,,,,,Methylammonium chloride,[Cl-].C[NH3+]
61,,,,,Tryptophan,,,,,"{'test_name': 'ISOS-L', 'temperature': None, 'time': 23, 'humidity': None, 'retained_percentage_cont': None, 'retained_percentage_tret': None}",,,,,,,,,,,,,,,,,,,,,,,,,,L-tryptophan,N[C@@H](CC1=CNC2=CC=CC=C12)C(=O)O
67,MAPbI3,,,,sodium dodecyl sulfate (SDS),18.1,0.905,20.7,0.955,"{'test_name': 'Humidity stability test', 'temperature': 30, 'time': 600, 'humidity': '30-40%', 'retained_percentage_cont': 80, 'retained_percentage_tret': 97.1}",,,,,,,,,,,,,,,,,,,,,,,,,,sodium dodecyl sulfate,S(=O)(=O)(OCCCCCCCCCCCC)[O-].[Na+]
68,MAPbI3,PCBM,PIN,NiOx,cetyl pyridinium bromide (CPB),18.27,1.09,20.53,1.12,"{'test_name': 'stability', 'temperature': '30 days', 'time': '30 days', 'humidity': '80 %', 'retained_percentage_cont': 46, 'retained_percentage_tret': 68}",,,,,,,,,,,,,,,,,,,,,,,,,,Cetylpyridinium bromide,[Br-].C(CCCCCCCCCCCCCCC)[N+]1=CC=CC=C1
74,FA 0.8 Cs 0.2 Pb(I 0.8 Br 0.2) 3,Me-4PACz,PIN,PCBM,1-methyl-2-thio-1H-imidazole-5-carboxylate (SMC),19.81,1.176,23.45,1.275,"{'test_name': 'ISOS-LC', 'temperature': 50, 'time': 600, 'humidity': None, 'retained_percentage_cont': 94, 'retained_percentage_tret': 94}",,,,,,,,,,,,,,,,,,,,,,,,,,1-methyl-2-sulfanyl-1H-imidazole-5-carboxylate,CN1C(=NC=C1C(=O)[O-])S
77,ASnI2Br,C60,NIP,PEDOT:PSS,PhSiH3,3.65,0.52,5.5,0.64,"{'test_name': None, 'temperature': None, 'time': None, 'humidity': None, 'retained_percentage_cont': 100, 'retained_percentage_tret': 100}",,,,,,,,,,,,,,,,,,,,,,,,,,phenylsilane,C1(=CC=CC=C1)[SiH3]
81,,,,PTAA,2-thenoylacetonitrile (2-T-OACN),19.4,,23.3,,"{'test_name': 'Stability test', 'temperature': None, 'time': None, 'humidity': None, 'retained_percentage_cont': None, 'retained_percentage_tret': None}",,,,,,,,,,,,,,,,,,,,,,,,,,2-Thiophenoylacetonitrile,S1C(=CC=C1)C(=O)CC#N
83,AgBiS2,ZnO,NIP,P3HT,TMABr,,,2.43,0.41,"{'test_name': 'TPV', 'temperature': None, 'time': None, 'humidity': None, 'retained_percentage_cont': 75, 'retained_percentage_tret': 80}","{'test_name': 'TPJ', 'temperature': None, 'time': None, 'humidity': None, 'retained_percentage_cont': 70, 'retained_percentage_tret': 85}",,,,"{'test_name': 'Impedance Spectroscopy', 'temperature': None, 'time': None, 'humidity': None, 'retained_percentage_cont': 65, 'retained_percentage_tret': 75}",,,,,,,,,,,,,,,,,,,,,Tetramethylammonium bromide,[Br-].C[N+](C)(C)C
92,FAPbBr3,,,,Phosphoethanolamine (PEA),,,,,,,,,,,,,,,,,,,,,,,,,,,,,,,2-aminoethyl dihydrogen phosphate,P(=O)(OCCN)(O)O
96,,,,,SnI2,,,6.75,,"{'test_name': 'ISOS-L', 'temperature': None, 'time': None, 'humidity': None, 'retained_percentage_cont': 100, 'retained_percentage_tret': 100}",,,,,,,,,,,,,,,,,,,,,,,,,,Tin(II) iodide,[Sn](I)I
97,,,,,formamidinium iodide (FAI),13.59,,15.1,,"{'test_name': 'ISOS-D', 'temperature': 25, 'time': 1176, 'humidity': '30-35%', 'retained_percentage_cont': 87, 'retained_percentage_tret': 93}","{'test_name': 'ISOS-D-2', 'temperature': 85, 'time': 60, 'humidity': None, 'retained_percentage_cont': 23, 'retained_percentage_tret': 53}",,,,"{'test_name': 'UV', 'temperature': 365, 'time': 70, 'humidity': None, 'retained_percentage_cont': None, 'retained_percentage_tret': 80}",,,,,,,,,,,,,,,,,,,,,Formamidinium iodide,[I-].C(=[NH2+])N
98,,,,,ZnO,,,,,,,,,,,,,,,,,,,,,,,,,,,,,,,Zinc oxide,[O-2].[Zn+2]
106,,,,,Guanidinium Chloride (GACl),,,6.61,,"{'test_name': 'ISOS-D', 'temperature': 25, 'time': 0.7000000000000001, 'humidity': 60, 'retained_percentage_cont': None, 'retained_percentage_tret': None}",,,,,,,,,,,,,,,,,,,,,,,,,,Guanidinium chloride,[Cl-].NC(=[NH2+])N
113,Cs0.15FA0.85PbI3,ITO,PIN,MeO-2PACz,PEAI,19.53,1.04,22.07,1.1,"{'test_name': 'ISOS-T', 'temperature': 25, 'time': 1250, 'humidity': 55, 'retained_percentage_cont': 42, 'retained_percentage_tret': 94}",,,,,,,,,,,,,,,,,,,,,,,,,,Phenylethylammonium iodide,[I-].C1(=CC=CC=C1)CC[NH3+]
117,CsPbBr3,,,,Ethyl trifluoroacetate (ETFA),,,4.14,,"{'test_name': 'Stability test via time-dependent PL', 'temperature': None, 'time': 316, 'humidity': None, 'retained_percentage_cont': None, 'retained_percentage_tret': None}",,,,,,,,,,,,,,,,,,,,,,,,,,Ethyl trifluoroacetate,FC(C(=O)OCC)(F)F
118,,,,,Oleic acid (OA),,,,,"{'test_name': 'Air stability test', 'temperature': None, 'time': None, 'humidity': None, 'retained_percentage_cont': 31.33, 'retained_percentage_tret': 31.33}","{'test_name': 'Water stability test', 'temperature': None, 'time': None, 'humidity': None, 'retained_percentage_cont': 79, 'retained_percentage_tret': 76}",,,,,,,,,,,,,,,,,,,,,,,,,octadec-9-enoic acid,C(CCCCCCCC=CCCCCCCCC)(=O)O
120,CsPbI2Br,,,,4-Methoxybenzenethiol (MeOBT),8.92,1.15,14.08,1.27,"{'test_name': 'Ambient stability test', 'temperature': 25, 'time': 480, 'humidity': 30, 'retained_percentage_cont': None, 'retained_percentage_tret': 90}",,,,,,,,,,,,,,,,,,,,,,,,,,4-methoxybenzenethiol,COC1=CC=C(C=C1)S
122,,,,,n-octylammonium bromide (OABr),,,23.6,,"{'test_name': None, 'temperature': 25, 'time': 1500, 'humidity': None, 'retained_percentage_cont': 80.2, 'retained_percentage_tret': None}",,,,,,,,,,,,,,,,,,,,,,,,,,n-octylammonium bromide,[Br-].C(CCCCCCC)[NH3+]
124,CsPbBr1.5I1.5,,,,Sodium dodecyl sulfate (SDS),,,,,"{'test_name': 'ISOS-D', 'temperature': None, 'time': None, 'humidity': None, 'retained_percentage_cont': 56, 'retained_percentage_tret': 56}",,,,,,,,,,,,,,,,,,,,,,,,,,sodium dodecyl sulfate,S(=O)(=O)(OCCCCCCCCCCCC)[O-].[Na+]
125,,,,,1-aminoethyl-3-methylimidazolium tetrafluoroborate (AMFB),22.16,1.09,24.41,1.16,"{'test_name': 'Thermal stability test', 'temperature': 85, 'time': 1500, 'humidity': 'Moist air with 70 ± 5% RH', 'retained_percentage_cont': 90, 'retained_percentage_tret': 90}",,,,83.13,,,,,,,,,,,,,,,,,,,,,,1-aminoethyl-3-methylimidazolium tetrafluoroborate,F[B-](F)(F)F.NC(C)C=1NC=C[N+]1C
131,,,,,4-trifluoromethyl phenylammonium iodide (CFPA),11.22,0.96,14.37,1.1,"{'test_name': 'Accelerated aging test', 'temperature': None, 'time': 1992, 'humidity': None, 'retained_percentage_cont': 85.5, 'retained_percentage_tret': 96.2}",,,,,,,,,,,,,,,,,,,,,,,,,,4-Trifluoromethylphenylammonium iodide,[I-].FC(C1=CC=C(C=C1)[NH3+])(F)F
135,Cs0.05 FA0.83 MA0.17 Pb(I0.83 Br0.17)3,NiO,PIN,C60,1-(2-methoxyethyl)-1-methylpiperidinium thiocyanate (MMP-SCN),17.7,1.1,20.24,1.14,"{'test_name': 'MPPT under AM 1.5G 1 SUN illumination', 'temperature': 25, 'time': 1000, 'humidity': 'ambient air', 'retained_percentage_cont': 51.1, 'retained_percentage_tret': 91.5}",,,,,,,,,,,,,,,,,,,,,,,,,,1-(2-methoxyethyl)-1-methylpiperidinium thiocyanate,[S-]C#N.COCC[N+]1(CCCCC1)C
136,,,,,Carbon,,823.9,16.0,,"{'test_name': 'ISOS', 'temperature': 60, 'time': 10000, 'humidity': None, 'retained_percentage_cont': None, 'retained_percentage_tret': None}",,,,,,,,,,,,,,,,,,,,,,,,,,carbon,[C]
137,,,,,4-Fluorophenylethylammonium iodide (F-DP),18.7,1.14,22.13,1.23,"{'test_name': 'ISOS-L', 'temperature': 80, 'time': 1000, 'humidity': None, 'retained_percentage_cont': 56, 'retained_percentage_tret': 92}",,,,,,,,,,,,,,,,,,,,,,,,,,2-(4-Fluorophenyl)ethylammonium iodide,[I-].FC1=CC=C(C=C1)CC[NH3+]
142,CsPbBr3,SnO2,,,CsCl,,,11.16,1.6800000000000002,"{'test_name': 'Light operational stability', 'temperature': 1000, 'time': '1000 h', 'humidity': None, 'retained_percentage_cont': 10.92, 'retained_percentage_tret': None}","{'test_name': 'Thermal stability', 'temperature': 85, 'time': '1000 h', 'humidity': None, 'retained_percentage_cont': None, 'retained_percentage_tret': 11.04}",,,,,,,,,,,,,,,,,,,,,,,,,cesium chloride,[Cl-].[Cs+]
145,,,,,FASnI3,,,,,"{'test_name': None, 'temperature': None, 'time': None, 'humidity': None, 'retained_percentage_cont': 96, 'retained_percentage_tret': 80}",,,,,,,,,,,,,,,,,,,,,,,,,,Formamidinium tin triiodide,[Sn+](I)(I)I.C(=[NH2+])N
147,,,,,tert-butyl pyridine (TBP),,,,,"{'test_name': 'ISOS-D', 'temperature': 85, 'time': 750, 'humidity': None, 'retained_percentage_cont': 90.9, 'retained_percentage_tret': None}","{'test_name': 'ISOS-L', 'temperature': 1000, 'time': 1000, 'humidity': None, 'retained_percentage_cont': 95, 'retained_percentage_tret': None}",,,,,,,,,,,,,,,,,,,,,,,,,2-tert-Butylpyridine,C(C)(C)(C)C1=NC=CC=C1
157,FAPbI3,SnO2,NIP,Spiro-OMeTAD,HCOO⁻,22.15,1.1,24.32,1.17,"{'test_name': 'Stability under air with 35 ± 10% humidity', 'temperature': 25, 'time': 500, 'humidity': 35, 'retained_percentage_cont': 25, 'retained_percentage_tret': 85}","{'test_name': 'Stability under continuous illumination', 'temperature': 25, 'time': 300, 'humidity': 0, 'retained_percentage_cont': 19.72, 'retained_percentage_tret': 90}",,,,"{'test_name': 'Thermal stability', 'temperature': 65, 'time': 500, 'humidity': 0, 'retained_percentage_cont': 50, 'retained_percentage_tret': 70}",,,,,,,,,,,,,,,,,,,,,Formate,C(=O)[O-]
162,,,,,2-(9 H-carbazol-9-yl)ethyl]phosphonic acid (2PACz),26.1,1761.0,28.8,1859.0,,,,,,,,,,,,,,,,,,,,,,,,,,,2-(9H-carbazol-9-yl)ethylphosphonic acid,C1=CC=CC=2C3=CC=CC=C3N(C12)CCP(O)(O)=O
165,,,,,4-hydroxy-4'-biphenylcarboxylic acid ethyl ester (EHBC),23.04,1.123,24.48,1.16,"{'test_name': 'Stability test', 'temperature': 30, 'time': 700, 'humidity': 35, 'retained_percentage_cont': 30, 'retained_percentage_tret': 69}",,,,,,,,,,,,,,,,,,,,,,,,,,Ethyl 4-(4-hydroxyphenyl)benzoate,OC1=CC=C(C=C1)C1=CC=C(C(=O)OCC)C=C1
166,FAPbBr3,FTO/Nb:TiO2/SnO2,NIP,ITO,iso-Pentylammonium chloride,4.2,1.41,7.25,1.73,"{'test_name': 'ISOS-L', 'temperature': 50, 'time': 400, 'humidity': None, 'retained_percentage_cont': 98.7, 'retained_percentage_tret': 98.7}",,,,,,,,,,,,,,,,,,,,,,,,,,3-methylbutylammonium chloride,[Cl-].CC(CC[NH3+])C
167,,,,,Tris(pentafluorophenyl)borane (TFB),20.22,1.094,22.56,1.133,"{'test_name': 'Stability test under ~45% RH', 'temperature': None, 'time': 1900, 'humidity': '45', 'retained_percentage_cont': None, 'retained_percentage_tret': 91}",,,,,,,,,,,,,,,,,,,,,,,,,,Tris(pentafluorophenyl)borane,FC1=C(C(=C(C(=C1B(C1=C(C(=C(C(=C1F)F)F)F)F)C1=C(C(=C(C(=C1F)F)F)F)F)F)F)F)F
168,,,,,NdF3,,,,,"{'test_name': 'air_stability', 'temperature': 1400, 'time': '1400 h', 'humidity': None, 'retained_percentage_cont': 87.5, 'retained_percentage_tret': None}","{'test_name': 'thermal_aging', 'temperature': 120, 'time': 400, 'humidity': None, 'retained_percentage_cont': 90, 'retained_percentage_tret': None}",,,,"{'test_name': 'light_soaking', 'temperature': 45, 'time': 1000, 'humidity': None, 'retained_percentage_cont': 52, 'retained_percentage_tret': None}",,,,,,,,,,,,,,,,,,,,,neodymium trifluoride,[F-].[F-].[F-].[Nd+3]
171,CsPbBr3,,,,Oleylamine and Oleic Acid,,,,,"{'test_name': 'Stability test', 'temperature': None, 'time': '3 weeks', 'humidity': 'ambient', 'retained_percentage_cont': None, 'retained_percentage_tret': 'Excellent colloidal stability'}",,,,,,,,,,,,,,,,,,,,,,,,,,,C(CCCCCCC\C=C/CCCCCCCC)(=O)O.C(CCCCCCC\C=C/CCCCCCCC)N
174,CsSnI3,TiO2,,spiro-OMeTAD,ZnO,9.43,0.64,16.26,0.7000000000000001,"{'test_name': 'Stability test', 'temperature': None, 'time': None, 'humidity': None, 'retained_percentage_cont': None, 'retained_percentage_tret': None}",,,,,,,,,,,,,,,,,,,,,,,,,,Zinc oxide,[O-2].[Zn+2]
175,,,,,1-(2-thiophene)ethylamine hydrochloride (𝛼-TEACl),14.02,0.95,,,"{'test_name': 'Long-term stability', 'temperature': 25, 'time': '2000 hours', 'humidity': None, 'retained_percentage_cont': 92.31, 'retained_percentage_tret': None}",,,,,,,,,,,,,,,,,,,,,,,,,,1-(thiophen-2-yl)ethanaminium chloride,[Cl-].S1C(=CC=C1)C(C)[NH3+]
176,,Aluminum-doped zinc oxide (AZO),,,Mono-ethanolamine (MEA),5.35,0.72,7.45,0.74,"{'test_name': 'Stability test', 'temperature': None, 'time': 1000, 'humidity': None, 'retained_percentage_cont': 70, 'retained_percentage_tret': None}",,,,,,,,,,,,,,,,,,,,,,,,,,2-Aminoethanol,NCCO
182,MAPbI3,TiO2,NIP,Carbon,1-ethyl-3-methylimidazolium acetate (EMIMAc),14.2,,17.07,,"{'test_name': 'Stability test', 'temperature': 'Room temperature', 'time': '30 days', 'humidity': '20%-60% relative humidity', 'retained_percentage_cont': 69, 'retained_percentage_tret': 89}",,,,,,,,,,,,,,,,,,,,,,,,,,1-Ethyl-3-methylimidazolium acetate,C(C)(=O)[O-].C(C)N1C=[N+](C=C1)C
185,Cs 0.05 MA 0.35 FA 0.6 PbI 3,SnO2,PIN,Spiro-OMeTAD,formamidine iodide (FAI),18.63,1.05,19.35,1.06,"{'test_name': 'stability', 'temperature': '20 ± 5 °C', 'time': '76 days', 'humidity': '<5% RH', 'retained_percentage_cont': 91, 'retained_percentage_tret': None}",,,,,,,,,,,,,,,,,,,,,,,,,,formamidine iodide,[I-].C(=N)N
187,FA0.98MA0.02)0.95Cs0.05Pb(I0.98Br0.02)3,PC61BM,PIN,BCP,Potassium (4-tert-butoxycarbonylpiperazin-1-yl) methyl trifluoroborate (PTFBK),23.3,1.128,24.99,1.171,"{'test_name': 'Thermal stability', 'temperature': 85, 'time': 1000, 'humidity': None, 'retained_percentage_cont': 60, 'retained_percentage_tret': 87}","{'test_name': 'Humidity stability', 'temperature': 60, 'time': 1500, 'humidity': 70, 'retained_percentage_cont': 70, 'retained_percentage_tret': 90}",,,,"{'test_name': 'Mechanical stability', 'temperature': None, 'time': 5000, 'humidity': None, 'retained_percentage_cont': 65, 'retained_percentage_tret': 85}",,,,,,,,,,,,,,,,,,,,,Potassium [4-(tert-butoxycarbonyl)piperazin-1-yl]methyltrifluoroborate,C(C)(C)(C)OC(=O)N1CCN(CC1)C[B-](F)(F)F.[K+]
189,Cs2AgBiBr6,,,,Hydroxylamine hydrochloride (HaHc),0.74,0.76,1.99,1.02,"{'test_name': 'Stability test', 'temperature': 27, 'time': '25 days', 'humidity': '70% RH', 'retained_percentage_cont': 80, 'retained_percentage_tret': None}",,,,,,,,,,,,,,,,,,,,,,,,,,hydroxylamine hydrochloride,Cl.NO
191,,,,,N-(4-Cyanophenyl) guanidine hydrochloride,,,23.3,0.87,"{'test_name': 'ISOS-L', 'temperature': 25, 'time': 330, 'humidity': 50, 'retained_percentage_cont': 190, 'retained_percentage_tret': 80}",,,,,,,,,,,,,,,,,,,,,,,,,,N-(4-cyanophenyl)guanidine hydrochloride,Cl.C(#N)C1=CC=C(C=C1)NC(=N)N
193,,,,,Guanidinium Bromide,18.9,1.0,20.6,1.02,"[{'test_name': 'Stability Test', 'temperature': 25, 'time': 10, 'humidity': None, 'retained_percentage_cont': 65.5, 'retained_percentage_tret': 81.5}]",,,,,,,,,,,,,,,,,,,,,,,,,,guanidinium bromide,[Br-].NC(=[NH2+])N
194,,,,,p-Phenylenediaminium iodide (PHAI),,,,,"{'test_name': 'ISOS-D', 'temperature': 26, 'time': 1400, 'humidity': None, 'retained_percentage_cont': 88, 'retained_percentage_tret': None}",,,,,,,,,,,,,,,,,,,,,,,,,,p-Phenylenediammonium iodide,[I-].C1(=CC=C(C=C1)[NH3+])[NH3+].[I-]
202,,,,,BiOBr,,,,,"{'test_name': 'UV irradiation', 'temperature': None, 'time': 78, 'humidity': None, 'retained_percentage_cont': 80, 'retained_percentage_tret': None}",,,,,,,,,,,,,,,,,,,,,,,,,,Bismuth oxybromide,O(Br)Br.[Bi]
206,,,,,5-(Difluoromethoxy)-2-mercapto-1H-benzimidazole (DMB),12.7,0.93,14.4,0.98,"{'test_name': 'Environmental stability test', 'temperature': '15-25°C', 'time': '1200 hours', 'humidity': '25-50% relative humidity', 'retained_percentage_cont': 66, 'retained_percentage_tret': 95}",,,,,,,,,,,,,,,,,,,,,,,,,,5-(Difluoromethoxy)-2-mercaptobenzimidazole,FC(OC1=CC2=C(N=C(N2)S)C=C1)F
208,FA 0.8 MA 0.15 Cs 0.05 PbI2Br,,,spiro-OMeTAD,InCl3,16.06,1.06,17.54,1.13,"{'test_name': 'Voltage scanning', 'temperature': None, 'time': '25 days', 'humidity': None, 'retained_percentage_cont': 2.88, 'retained_percentage_tret': None}","{'test_name': 'Storage', 'temperature': None, 'time': '4 times', 'humidity': None, 'retained_percentage_cont': None, 'retained_percentage_tret': None}",,,,,,,,,,,,,,,,,,,,,,,,,Indium chloride,[Cl-].[In+3].[Cl-].[Cl-]
209,,c-TiO2,,,TiCl4,5.38,793.5,7.12,879.6,"{'test_name': 'stability test', 'temperature': 35, 'time': 1344, 'humidity': '50-60%', 'retained_percentage_cont': 75.84, 'retained_percentage_tret': 84.27}","{'test_name': 'stability test', 'temperature': 35, 'time': 1344, 'humidity': '50-60%', 'retained_percentage_cont': 75.84, 'retained_percentage_tret': 85.5}",,,,,,,,,,,,,,,,,,,,,,,,,titanium tetrachloride,[Ti](Cl)(Cl)(Cl)Cl
210,,,,,thiosemicarbazide,,,,,"{'test_name': 'ISOS-L', 'temperature': None, 'time': 500, 'humidity': None, 'retained_percentage_cont': 90, 'retained_percentage_tret': None}",,,,,,,,,,,,,,,,,,,,,,,,,,aminothiourea,NNC(=S)N
212,,,,,KCl,,,,,"{'test_name': 'Stability test under ambient conditions', 'temperature': 25, 'time': 1000, 'humidity': 15, 'retained_percentage_cont': 93.3, 'retained_percentage_tret': 93.2}","{'test_name': 'Bending test', 'temperature': 25, 'time': 2000, 'humidity': None, 'retained_percentage_cont': None, 'retained_percentage_tret': 93.2}",,,,"{'test_name': 'Stability test with 3D polymer network', 'temperature': 25, 'time': 20000, 'humidity': None, 'retained_percentage_cont': 92, 'retained_percentage_tret': None}",,,,,,,,,,,,,,,,,,,,,potassium chloride,[Cl-].[K+]
219,,,,,4-sulfobenzoic acid monopotassium salt (K-SBA),22.27,1.13,24.56,1.181,"{'stability_type': 'Stability at 85°C in nitrogen environment', 'temperature': 85, 'time': 1000, 'humidity': None, 'retained_proportion_cont': 76.4, 'retained_proportion_tret': 90.0}","{'stability_type': 'Stability at 50% humidity and 25°C', 'temperature': 25, 'time': 1200, 'humidity': 50, 'retained_proportion_cont': 82.0, 'retained_proportion_tret': 90.0}",,,,"{'stability_type': 'Stability under continuous light exposure', 'temperature': '50-60', 'time': 500, 'humidity': None, 'retained_proportion_cont': 90.0, 'retained_proportion_tret': 90.0}",,,,,,,,,,,,,,,,,,,,,4-Sulfobenzoic acid monopotassium salt,[K+].S(=O)(=O)([O-])C1=CC=C(C(=O)O)C=C1
221,CsPbI2Br,SnO2,NIP,Carbon,N-(4-cyanophenyl)guanidine (NG),10.24,1.1,12.89,1.22,"{'test_name': 'Stability under nitrogen atmosphere', 'temperature': 60, 'time': '60 days', 'humidity': 'dry', 'retained_percentage_cont': 70, 'retained_percentage_tret': 90}","{'test_name': 'Stability under ambient conditions', 'temperature': 80, 'time': '30 days', 'humidity': '30% relative humidity', 'retained_percentage_cont': 70, 'retained_percentage_tret': 90}",,,,,,,,,,,,,,,,,,,,,,,,,N-(4-Cyanophenyl)guanidine,C(#N)C1=CC=C(C=C1)NC(=N)N
223,FA0.95MA0.05Pb(I0.95Br0.05)3,Spiro-OMeTAD,NIP,Spiro-OMeTAD,OA-TFSI,19.1,0.97,22.1,1.13,"{'test_name': 'Humidity stability', 'temperature': 303, 'time': 1500, 'humidity': 50, 'retained_percentage_cont': 100, 'retained_percentage_tret': 100}",,,,0.79,,,,,,,,,,,,,,,,,,,,,,Oleylamine trifluoromethanesulfonate,FC(S(=O)(=O)O)(F)F.C(CCCCCCC\C=C/CCCCCCCC)N
225,,TiO2,n-i-p,NiOx,CH3NH3PbI3,13.7,0.8210000000000001,17.5,1.102,"{'test_name': 'ISOS-D', 'temperature': 1000, 'time': 1000, 'humidity': 50, 'retained_percentage_cont': None, 'retained_percentage_tret': None}",,,,,,,,,,,,,,,,,,,,,,,,,,methylammonium lead iodide,[Pb](I)I.C[NH3+]
228,,,,,SiO2,,,,,"{'test_name': 'ISOS-D', 'temperature': 25, 'time': 2000, 'humidity': None, 'retained_percentage_cont': 85, 'retained_percentage_tret': 80}",,,,,,,,,,,,,,,,,,,,,,,,,,silicon dioxide,[Si](=O)=O
230,,SnO2,,,cyclohexylmethylammonium chloride (CMACl),22.38,1.116,25.47,1.184,"{'test_name': 'MPPT', 'temperature': None, 'time': 1000, 'humidity': None, 'retained_percentage_cont': 54, 'retained_percentage_tret': 92}",,,,,,,,,,,,,,,,,,,,,,,,,,cyclohexylmethylammonium chloride,[Cl-].C1(CCCCC1)C[NH3+]
235,,,,,2-(1H-Imidazol-5-yl)acetic acid hydrochloride (4-MeCOOH*IM),,,24.59,1.2,"{'test_name': 'Humidity', 'temperature': 45, 'time': 3100, 'humidity': None, 'retained_percentage_cont': 90, 'retained_percentage_tret': 64}","{'test_name': 'Heat', 'temperature': 85, 'time': 600, 'humidity': None, 'retained_percentage_cont': 54, 'retained_percentage_tret': 12}",,,,,,,,,,,,,,,,,,,,,,,,,2-(1H-imidazol-5-yl)acetic acid hydrochloride,Cl.N1C=NC=C1CC(=O)O
237,Cs0.03 FA0.97 PbI3,SnO2,NIP,spiro-OMeTAD,tris(pentafluorophenyl)borane (BCF),19.88,1.07,22.86,1.15,"{'test_name': 'ISOS-D', 'temperature': 25, 'time': 1000, 'humidity': 45, 'retained_percentage_cont': 76, 'retained_percentage_tret': 90}",,,,,,,,,,,,,,,,,,,,,,,,,,tris(pentafluorophenyl)borane,FC1=C(C(=C(C(=C1B(C1=C(C(=C(C(=C1F)F)F)F)F)C1=C(C(=C(C(=C1F)F)F)F)F)F)F)F)F
252,,,,,phenylethyl ammonium iodide (PEAI),10.72,,16.37,,"{'test_name': 'N2 atmosphere stability test', 'temperature': 25, 'time': 2000, 'humidity': None, 'retained_percentage_cont': 50, 'retained_percentage_tret': 87}","{'test_name': 'Thermal stability test', 'temperature': 85, 'time': 500, 'humidity': None, 'retained_percentage_cont': 32, 'retained_percentage_tret': 79}",,,,,,,,,,,,,,,,,,,,,,,,,2-Phenylethylammonium iodide,[I-].C1(=CC=CC=C1)CC[NH3+]
253,,,,,formamidine acetate,,,,,"{'test_name': 'stability', 'temperature': None, 'time': None, 'humidity': None, 'retained_percentage_cont': None, 'retained_percentage_tret': None}",,,,,,,,,,,,,,,,,,,,,,,,,,formamidinium acetate,C(C)(=O)[O-].C(=[NH2+])N
255,,,,,didodecyldimethylammonium thiocyanate (DDASCN),,,92.1,,"{'test_name': 'Thermal stability', 'temperature': 100, 'time': 60, 'humidity': None, 'retained_percentage_cont': 57.9, 'retained_percentage_tret': None}","{'test_name': 'UV stability', 'temperature': 30, 'time': 24, 'humidity': None, 'retained_percentage_cont': 14.7, 'retained_percentage_tret': 85.2}",,,,"{'test_name': 'Solvent stability', 'temperature': None, 'time': 60, 'humidity': None, 'retained_percentage_cont': 49.2, 'retained_percentage_tret': 76.3}",,,,,,,,,,,,,,,,,,,,,didodecyldimethylammonium thiocyanate,[S-]C#N.C(CCCCCCCCCCC)[N+](C)(C)CCCCCCCCCCCC
256,MAPbI3 and MAGeI3,TiO2,NIP,Spiro-OMeTAD,BiI3,19.28,1.24,20.3,1.25,"{'test_name': None, 'temperature': 300, 'time': 50, 'humidity': None, 'retained_percentage_cont': 100, 'retained_percentage_tret': 70}",,,,,,,,,,,,,,,,,,,,,,,,,,Bismuth(III) iodide,[Bi](I)(I)I
260,Cs 0.05 FA 0.79 MA 0.16 Pb(I 0.9 Br 0.1) 3,PCBM,PIN,BCP,TEACl,20.01,,23.56,,"{'test_name': 'surface passivation', 'temperature': None, 'time': 450, 'humidity': None, 'retained_percentage_cont': 82.9, 'retained_percentage_tret': None}","{'test_name': 'bulk passivation', 'temperature': None, 'time': 450, 'humidity': None, 'retained_percentage_cont': 93, 'retained_percentage_tret': None}",,,,,,,,,,,,,,,,,,,,,,,,,Triethylamine chloride,[Cl-].C(C)N(CC)CC
262,,SnO2,,Spiro-OMeTAD,Sodium 2-cyanoacetate (SZC),,,41.33,0.979,"{'test_name': 'Bending stability', 'temperature': 25, 'time': 8000, 'humidity': 35, 'retained_percentage_cont': 80, 'retained_percentage_tret': None}",,,,,,,,,,,,,,,,,,,,,,,,,,Sodium 2-cyanoacetate,C(#N)CC(=O)[O-].[Na+]
263,,,,,CH3NH3I,,,,,"{'test_name': 'anti-solvent treatment (AST)', 'temperature': None, 'time': 9.5, 'humidity': None, 'retained_percentage_cont': 18.9, 'retained_percentage_tret': None}",,,,,,,,,,,,,,,,,,,,,,,,,,Methylammonium iodide,[I-].C[NH3+]
264,,,,,PbCl2,,,,,"{'test_name': 'ISOS-L', 'temperature': 'ambient', 'time': '3 weeks', 'humidity': 'ambient', 'retained_percentage_cont': 100, 'retained_percentage_tret': None}",,,,,,,,,,,,,,,,,,,,,,,,,,lead(II) chloride,[Pb](Cl)Cl
268,,,,,2-hydroxy-4-n-octyloxy-benzophenone (UV5),23.47,1.18,24.46,1.2,"{'test_name': 'ISOS-L', 'temperature': 25, 'time': 8, 'humidity': None, 'retained_percentage_cont': None, 'retained_percentage_tret': 75}",,,,,,,,,,,,,,,,,,,,,,,,,,2-hydroxy-4-n-octyloxybenzophenone,OC1=C(C(=O)C2=CC=CC=C2)C=CC(=C1)OCCCCCCCC
270,,,,,Oleylammonium iodide (OAmI),29.4,,32.5,,"{'test_name': 'ISOS-L-1', 'temperature': 25, 'time': 1301, 'humidity': None, 'retained_percentage_cont': 98.3, 'retained_percentage_tret': 90}",,,,,,,,,,,,,,,,,,,,,,,,,,oleylammonium iodide,[I-].C(CCCCCCC\C=C/CCCCCCCC)[NH3+]
271,,,,,Hydrogen,,,,,"{'test_name': 'LeTID', 'temperature': 45, 'time': 20, 'humidity': None, 'retained_percentage_cont': 50, 'retained_percentage_tret': 70}",,,,,,,,,,,,,,,,,,,,,,,,,,Hydrogen,[H]
273,CsFAMA,TiO2,NIP,Spiro-OMeTAD,Heptafluorobutylammonium iodide (F7),18.1,1.11,20.31,1.33,"{'test_name': 'Moisture stability test', 'temperature': 40, 'time': 1000, 'humidity': '40 %', 'retained_percentage_cont': 90, 'retained_percentage_tret': None}",,,,77.32,,,,,,,,,,,,,,,,,,,,,,Heptafluorobutylammonium iodide,[I-].FC(C(C[NH3+])(F)F)(C(F)(F)F)F
274,CsPbBr3,TiO2,NIP,Carbon,1-ethyl-3-methylimidazoliumiodide (EMI),7.16,1.27,9.78,1.43,"{'test_name': 'ISOS-L', 'temperature': 25, 'time': 29, 'humidity': '70% relative humidity', 'retained_percentage_cont': 83, 'retained_percentage_tret': None}",,,,,,,,,,,,,,,,,,,,,,,,,,1-Ethyl-3-methylimidazolium iodide,[I-].C(C)N1C=[N+](C=C1)C
279,,,,,PbSO4,,,,,"{'test_name': 'ISOS-L', 'temperature': 55, 'time': 1000, 'humidity': 30, 'retained_percentage_cont': 96.8, 'retained_percentage_tret': 90.5}","{'test_name': 'ISOS-L3', 'temperature': 65, 'time': 1200, 'humidity': 65, 'retained_percentage_cont': 15, 'retained_percentage_tret': 15}",,,,,,,,,,,,,,,,,,,,,,,,,Lead(II) sulfate,S(=O)(=O)([O-])[O-].[Pb+2]
283,CsPbI2Br,,,,RbF,8.99,1.05,10.82,1.14,"{'test_name': 'Contact angle', 'temperature': None, 'time': None, 'humidity': None, 'retained_percentage_cont': None, 'retained_percentage_tret': 42}","{'test_name': 'Storage stability', 'temperature': 25, 'time': 10, 'humidity': 20, 'retained_percentage_cont': 20, 'retained_percentage_tret': 60}",,,,,,,,,,,,,,,,,,,,,,,,,rubidium fluoride,[F-].[Rb+]
284,,,,,Phenethylammonium iodide (PEAI),,,,,"{'test_name': 'Stability test under illumination', 'temperature': 1, 'time': '1000 h', 'humidity': None, 'retained_percentage_cont': 75, 'retained_percentage_tret': 20}",,,,,,,,,,,,,,,,,,,,,,,,,,phenethylammonium iodide,[I-].C(CC1=CC=CC=C1)[NH3+]
285,,,,,"OAI (octylammonium iodide), PEA (phenethylammonium iodide), F5PEA (5F6PEA), TPI (tributyl(methyl)phosphonium iodide), OATsO (octylammonium tosylate)",,,,,"{'test_name': None, 'temperature': 50, 'time': 720, 'humidity': None, 'retained_percentage_cont': 70, 'retained_percentage_tret': 85}",,,,,,,,,,,,,,,,,,,,,,,,,,octylammonium iodide,[I-].C(CCCCCCC)[NH3+]
290,,,,PEDOT:PSS,Pentylammonium acetate (PenAAc),17.54,0.783,21.86,0.854,"{'test_name': 'ISOS-L', 'temperature': 25, 'time': 1000, 'humidity': None, 'retained_percentage_cont': 50, 'retained_percentage_tret': 90}",,,,,,,,,,,,,,,,,,,,,,,,,,pentylammonium acetate,C(C)(=O)[O-].C(CCCC)[NH3+]
292,,,,,Silane (SiH4),,,25.52,752.3,"{'test_name': 'Minority carrier lifetime test', 'temperature': None, 'time': None, 'humidity': None, 'retained_percentage_cont': None, 'retained_percentage_tret': None}","{'test_name': 'Minority carrier lifetime test', 'temperature': None, 'time': None, 'humidity': None, 'retained_percentage_cont': None, 'retained_percentage_tret': None}",,,,"{'test_name': 'Minority carrier lifetime test', 'temperature': None, 'time': None, 'humidity': None, 'retained_percentage_cont': None, 'retained_percentage_tret': None}",,,,,,,,,,,,,,,,,,,,,Silane,[SiH4]
293,,SnO2,n-i-p,,Iodoacetamide (IAM),20.46,1.1,22.41,1.12,"{'test_name': 'Thermal stability', 'temperature': 65, 'time': 300, 'humidity': 'Nitrogen atmosphere', 'retained_percentage_cont': 80, 'retained_percentage_tret': None}","{'test_name': 'Humidity stability', 'temperature': 25, 'time': 1000, 'humidity': '50 ± 5%', 'retained_percentage_cont': None, 'retained_percentage_tret': 80}",,,,,,,,,,,,,,,,,,,,,,,,,Iodoacetamide,ICC(=O)N
296,CsPbI2Br,SnO2/SnCl2,NIP,,3-Bromo-N-methylbenzylamine,10.83,1.18,14.35,1.21,"{'test_name': 'stability test', 'temperature': 20, 'time': 200, 'humidity': 48, 'retained_percentage_cont': 71, 'retained_percentage_tret': 78}","{'test_name': 'stability test', 'temperature': 20, 'time': 200, 'humidity': 48, 'retained_percentage_cont': 71, 'retained_percentage_tret': 78}",,,,,,,,,,,,,,,,,,,,,,,,,3-Bromo-N-methylbenzylamine,BrC=1C=C(CNC)C=CC1
305,,,,,PEA,,,,,"{'test_name': 'ISOS-D', 'temperature': 300, 'time': 2, 'humidity': None, 'retained_percentage_cont': None, 'retained_percentage_tret': None}",,,,,,,,,,,,,,,,,,,,,,,,,,phenylethylammonium,C1(=CC=CC=C1)CC[NH3+]
306,MA-contained,SnO2,NIP,Spiro-OMeTAD,NH3,20.98,1.179,24.51,1.229,"{'test_name': 'ISOS-D', 'temperature': 20, 'time': 2000, 'humidity': '10-20%', 'retained_percentage_cont': 57, 'retained_percentage_tret': 90}",,,,81.88,,,,,,,,,,,,,,,,,,,,,,Ammonia,N
307,FAPbI3,TiO2,NIP,Spiro-OMeTAD,MACl,13.5,0.88,20.9,1.12,"{'test_name': 'TRMC', 'temperature': None, 'time': None, 'humidity': None, 'retained_percentage_cont': None, 'retained_percentage_tret': None}",,,,,,,,,,,,,,,,,,,,,,,,,,methylammonium chloride,[Cl-].C[NH3+]
308,,,,,anethole,17.2,,21.48,,"{'test_name': 'stability test', 'temperature': 25, 'time': 500, 'humidity': 45, 'retained_percentage_cont': 63.5, 'retained_percentage_tret': 87.1}",,,,,,,,,,,,,,,,,,,,,,,,,,anethole,C1(=CC=C(C=CC)C=C1)OC
310,CsPbI3,,,,PbCrO4,17.96,1.09,19.09,1.14,"{'test_name': 'Moisture stability', 'temperature': 25, 'time': 500, 'humidity': '25% ± 5%', 'retained_percentage_cont': 74.49, 'retained_percentage_tret': 96.03}","{'test_name': 'Thermal stability', 'temperature': 80, 'time': 500, 'humidity': 'N2', 'retained_percentage_cont': None, 'retained_percentage_tret': 95.62}",,,,,,,,,,,,,,,,,,,,,,,,,lead(II) chromate,[Cr](=O)(=O)([O-])[O-].[Pb+2]
312,,TiO2,,,Guanidine carbonate (GuaCO3),21.73,,23.39,,"{'test_name': 'ISOS-L', 'temperature': 'Room temperature', 'time': 600, 'humidity': '30-50%', 'retained_percentage_cont': 57, 'retained_percentage_tret': 78}",,,,,,,,,,,,,,,,,,,,,,,,,,Guanidinium carbonate,C([O-])([O-])=O.NC(=[NH2+])N.NC(=[NH2+])N
313,Cs2SnI6,,,,Cs2SnI6,,0.959,12.37,0.959,"{'test_name': 'encapsulated', 'temperature': 25, 'time': 1000, 'humidity': 20, 'retained_percentage_cont': 96.26, 'retained_percentage_tret': 96.26}","{'test_name': 'unencapsulated', 'temperature': 25, 'time': 130, 'humidity': 20, 'retained_percentage_cont': 0.03, 'retained_percentage_tret': 0.09}",,,,,,,,,,,,,,,,,,,,,,,,,Cesium tin iodide,[Sn](I)(I)(I)I.[Cs]
314,CsPbBr3,SnO2,PIN,ITO,Potassium iodide (KI),10.06,1.6,,,"{'test_name': 'aging', 'temperature': 25, 'time': 30, 'humidity': '50-80 %', 'retained_percentage_cont': 90, 'retained_percentage_tret': None}",,,,,,,,,,,,,,,,,,,,,,,,,,Potassium iodide,[I-].[K+]
316,,,,,Resveratrol,21.62,,23.44,,"{'test_name': 'Stability test in pure oxygen environment', 'temperature': 'room temperature (25 °C)', 'time': '1000 hours', 'humidity': 'dry (pure oxygen)', 'retained_percentage_cont': 88, 'retained_percentage_tret': None}","{'test_name': 'Stability test at 50 ± 5% relative humidity', 'temperature': '25 °C', 'time': '1000 hours', 'humidity': '50 ± 5% RH', 'retained_percentage_cont': None, 'retained_percentage_tret': 91}",,,,,,,,,,,,,,,,,,,,,,,,,Resveratrol,C1(=CC(O)=CC(O)=C1)C=CC1=CC=C(O)C=C1
317,Cs0.065(FA0.7-MA0.3)0.935Pb(I0.89Br0.11)3,SnO2,NIP,Spiro-OMeTAD,2-aminopyridine,19.17,1.1,20.64,1.13,"{'test_name': 'MPP stability test', 'temperature': '30 ± 10%RH air', 'time': 2000, 'humidity': '30 ± 10%RH air', 'retained_percentage_cont': 80, 'retained_percentage_tret': 80}",,,,,,,,,,,,,,,,,,,,,,,,,,2-aminopyridine,NC1=NC=CC=C1
318,FA 0.6 MA 0.4 PbI 3Àx Cl x,SnO 2,n-i-p,Spiro-MeOTAD,SnCl 2,20.81,1.17,20.81,1.17,"{'test_name': 'Stability test (moisture, heat, and light)', 'temperature': 85, 'time': 12, 'humidity': 'open-air', 'retained_percentage_cont': 80, 'retained_percentage_tret': None}","{'test_name': 'Stability test (moisture only)', 'temperature': None, 'time': 560, 'humidity': 'open-air', 'retained_percentage_cont': None, 'retained_percentage_tret': 85}",,,,,,,,,,,,,,,,,,,,,,,,,Tin(II) chloride,[Sn](Cl)Cl
319,MAPbI3,SnO2,n-i-p,spiro-OMeTAD,PbI2,23.93,1.0,26.03,1.08,,,,,,,,,,,,,,,,,,,,,,,,,,,Lead(II) iodide,[Pb](I)I
320,,,,,4-Hydroxybenzoylhydrazine (4-HBH),,,19.21,,"{'test_name': None, 'temperature': None, 'time': 1200, 'humidity': '50-60%', 'retained_percentage_cont': 95, 'retained_percentage_tret': None}",,,,,,,,,,,,,,,,,,,,,,,,,,4-hydroxybenzoylhydrazine,OC1=CC=C(C(=O)NN)C=C1
321,,SnO2/AZO,,,mono-ethanolamine (MEA),,,15.73,0.95,"{'test_name': 'ISOS-D', 'temperature': None, 'time': 1000, 'humidity': '35-45%', 'retained_percentage_cont': 77, 'retained_percentage_tret': None}",,,,,,,,,,,,,,,,,,,,,,,,,,2-Aminoethanol,NCCO
324,FA 0.75 MA 0.25 SnI3,SnO2,NIP,PCBM,CsI,3.0,0.33,6.0,0.35,"{'test_name': 'ISOS-T', 'temperature': 25, 'time': 1080, 'humidity': None, 'retained_percentage_cont': 91, 'retained_percentage_tret': 100}",,,,,,,,,,,,,,,,,,,,,,,,,,cesium iodide,[I-].[Cs+]
328,,SnO2,,P3HT,MAI,,,,,"{'test_name': 'photo-stability', 'temperature': 25, 'time': 300, 'humidity': None, 'retained_percentage_cont': 50, 'retained_percentage_tret': 50}",,,,,,,,,,,,,,,,,,,,,,,,,,Methylammonium iodide,[I-].C[NH3+]
329,,,,,4-(trifluoromethyl) benzylammonium formate (TFMBAFa),,,24.2,,"{'test_name': 'storage', 'temperature': 25, 'time': 1440, 'humidity': None, 'retained_percentage_cont': 0.85, 'retained_percentage_tret': 0.85}","{'test_name': 'thermal', 'temperature': 85, 'time': 1300, 'humidity': None, 'retained_percentage_cont': None, 'retained_percentage_tret': 0.8200000000000001}",,,,"{'test_name': 'operational', 'temperature': 25, 'time': 850, 'humidity': None, 'retained_percentage_cont': None, 'retained_percentage_tret': 0.7000000000000001}",,,,,,,,,,,,,,,,,,,,,4-(trifluoromethyl)benzylammonium formate,C(=O)[O-].FC(C1=CC=C(C[NH3+])C=C1)(F)F
332,,,,,MeEAI,,,25.1,1172.2,"{'test_name': 'MPPT', 'temperature': 25, 'time': 400, 'humidity': 60, 'retained_percentage_cont': 90, 'retained_percentage_tret': 90}",,,,,,,,,,,,,,,,,,,,,,,,,,2-(4-methylphenyl)ethylammonium iodide,[I-].CC1=CC=C(C=C1)CC[NH3+]
337,"MAPbI3 (IIL), MAPbI3 -PbBr2 (BIL), MAPbI3 -PbCl2 (CLIL)",Carbon,NIP,,1-methyl-3-propylimidazolium iodide (1-MPII),10.32,921.0,13.73,1005.0,"{'test_name': 'Stability test', 'temperature': 45, 'time': 1100, 'humidity': '45 %', 'retained_percentage_cont': 84, 'retained_percentage_tret': 86}","{'test_name': 'Stability test', 'temperature': 45, 'time': 1100, 'humidity': '45 %', 'retained_percentage_cont': 72, 'retained_percentage_tret': 83}",,,,"{'test_name': 'Stability test', 'temperature': 45, 'time': 1100, 'humidity': '45 %', 'retained_percentage_cont': 70, 'retained_percentage_tret': 70}",,,,,,,,,,,,,,,,,,,,,1-methyl-3-propylimidazolium iodide,[I-].CN1C=[N+](C=C1)CCC
338,,,,,MAI,,,,,"{'test_name': 'MPP tracking', 'temperature': None, 'time': '200 hours', 'humidity': None, 'retained_percentage_cont': None, 'retained_percentage_tret': '100'}",,,,,,,,,,,,,,,,,,,,,,,,,,Methylammonium iodide,[I-].C[NH3+]
339,,Nb2O5,n-i-p,,Nb2O5,12.0,1.0,,,"{'test_name': 'MPP tracking', 'temperature': None, 'time': 180, 'humidity': None, 'retained_percentage_cont': 9.5, 'retained_percentage_tret': None}",,,,,,,,,,,,,,,,,,,,,,,,,,niobium(V) oxide,[O-2].[Nb+5].[O-2].[O-2].[O-2].[O-2].[Nb+5]
