Repository: kanggunh/DSC180_B11_Q2

### Folder Structure
```
DSC180_B11
└───data                                   # Collection of all data
│    │   biocs/                                
│    │   model_results/                        
│    │   txts/                               
│    │   xmls/                                 
│    │   .
│    │   .
│    │   .
│    │   .
│    └───training_data.csv                 
│
└───images
│    │   classification_compare.png        # Model comparison visualization
│    │   pipeline.png                      # Workflow diagram
│    └───q2_timeline.png                   # Project timeline visualization
│
└───models
│    │   llama-3.2-3b-it-Perovskite-PaperExtractor/

File: data/extraction_final/data_with_smiles.csv (part 2 of 6)
Unnamed: 0,perovskite_composition,electron_transport_layer,pin_nip_structure,hole_transport_layer,passivating_molecule,control_pce,control_voc,treated_pce,treated_voc,test_1,test_2,structure_pin_nip,treated_jsc,treated_ff,test_3,test_4,test_5,test_6,test_7,test_8,test_9,test_10,control_jsc,control_ff,control_pec,treated_eqe,treated_stabilized_pce,control_fill_factor,treated_fill_factor,controljsc,treatedjsc,treated_hysteresis_index,binding_energy,fill_factor,treated_iscc,IUPAC_passivator,passivator_smiles
341,,,,,3-(1-pyridinio)-1-propanesulfonate (PPS),,,,,"{'test_name': 'Inert atmosphere stability test', 'temperature': 25, 'time': 865, 'humidity': None, 'retained_percentage_cont': 94, 'retained_percentage_tret': None}","{'test_name': 'Humid atmosphere stability test', 'temperature': 30, 'time': 760, 'humidity': 40, 'retained_percentage_cont': 72, 'retained_percentage_tret': 85}",,,,,,,,,,,,,,,,,,,,,,,,,3-(1-Pyridinio)-1-propanesulfonate,[N+]1(=CC=CC=C1)CCCS(=O)(=O)[O-]
342,,,,,4-MeO-PEACl,18.39,1.04,22.63,1.13,"{'test_name': 'Thermal stress', 'temperature': 65, 'time': 312, 'humidity': None, 'retained_percentage_cont': 90, 'retained_percentage_tret': None}","{'test_name': 'Long-term storage', 'temperature': None, 'time': 720, 'humidity': None, 'retained_percentage_cont': 56, 'retained_percentage_tret': 42}",,,,"{'test_name': 'Operational stability', 'temperature': 50, 'time': 1000, 'humidity': None, 'retained_percentage_cont': 58, 'retained_percentage_tret': 84}",,,,,,,,,,,,,,,,,,,,,4-Methoxyphenethylammonium chloride,[Cl-].COC1=CC=C(CC[NH3+])C=C1
343,,,,,PEA,,,,,"{'test_name': 'Bias stress stability', 'temperature': None, 'time': 2000, 'humidity': None, 'retained_percentage_cont': 40, 'retained_percentage_tret': 30}","{'test_name': 'On/Off switching', 'temperature': None, 'time': 1000, 'humidity': None, 'retained_percentage_cont': None, 'retained_percentage_tret': None}",,,,"{'test_name': 'Cycling test', 'temperature': None, 'time': None, 'humidity': None, 'retained_percentage_cont': None, 'retained_percentage_tret': None}",,,,,,,,,,,,,,,,,,,,,phenylethylammonium,C1(=CC=CC=C1)CC[NH3+]
350,,,,,Methylammonium Nitrate (MAN),18.7,,20.5,,"{'test_name': 'ISOS-D', 'temperature': 100, 'time': None, 'humidity': None, 'retained_percentage_cont': 100, 'retained_percentage_tret': 100}","{'test_name': 'ISOS-L', 'temperature': 100, 'time': None, 'humidity': None, 'retained_percentage_cont': 85, 'retained_percentage_tret': 75}",,,,,,,,,,,,,,,,,,,,,,,,,methylammonium nitrate,[N+](=O)([O-])[O-].C[NH3+]
360,CsPbI1.2Br1.8,SnO2,NIP,spiro-OMeTAD,didodecyldimethylammonium bromide (DDAB),9.63,1.26,11.2,1.28,"{'test_name': 'stability', 'temperature': 30, 'time': 720, 'humidity': '30-45%', 'retained_percentage_cont': 71, 'retained_percentage_tret': 85}",,,,,,,,,,,,,,,,,,,,,,,,,,didodecyldimethylammonium bromide,[Br-].C(CCCCCCCCCCC)[N+](C)(C)CCCCCCCCCCCC
362,,,,,6-bromocoumarin-3-carboxylic acid ethyl ester (BAEE),24.24,1.151,26.32,1.201,"{'test_name': 'UV stability in nitrogen', 'temperature': 25, 'time': 110, 'humidity': None, 'retained_percentage_cont': 90, 'retained_percentage_tret': 90}","{'test_name': 'UV stability in ambient air', 'temperature': 25, 'time': 6, 'humidity': None, 'retained_percentage_cont': 90, 'retained_percentage_tret': 90}",,,,"{'test_name': 'LED light stability', 'temperature': 25, 'time': 1000, 'humidity': None, 'retained_percentage_cont': 90, 'retained_percentage_tret': 90}",,,,,,,,,,,,,,,,,,,,,6-bromocoumarin-3-carboxylic acid ethyl ester,C(C)OC(=O)C=1C(OC2=CC=C(C=C2C1)Br)=O
363,CsPbBr3,,,,Oleylamine (OLAm),,,,,"{'test_name': 'Anion exchange test', 'temperature': 25, 'time': 60, 'humidity': None, 'retained_percentage_cont': None, 'retained_percentage_tret': None}",,,,,,,,,,,,,,,,,,,,,,,,,,Oleylamine,C(CCCCCCC\C=C/CCCCCCCC)N
364,Halide perovskites (HPs),,,,Phenylethylammonium (PEA),,,,,"{'test_name': 'ISOS-D', 'temperature': 25, 'time': '24 hours', 'humidity': 50, 'retained_percentage_cont': 85, 'retained_percentage_tret': 75}",,,,,,,,,,,,,,,,,,,,,,,,,,phenylethylammonium,C1(=CC=CC=C1)CC[NH3+]
365,Sb2Se3,,,,SbCl3,,416.0,6.7,416.0,,,,,,,,,,,,,,,,,,,,,,,,,,,Antimony(III) chloride,[Sb](Cl)(Cl)Cl
368,,,,,Cs2BiAgI6,,,19.82,1.438,,,,,,,,,,,,,,,,,,,,,,,,,,,Cesium bismuth silver iodide,[Ag]I.[Bi].[Cs]
369,FAPbI3_0.95 (MAPbBr3)_0.05,SnO2,,Spiro-OMeTAD,1-(4-Fluorophenyl)-2-pyrrolidone (FPP),21.52,1.12,23.41,1.15,"{'stability_type': 'Stability under high humidity', 'temperature': '50-80', 'time': '60 days', 'humidity': '50-80', 'retained_proportion_cont': 84.1, 'retained_proportion_tret': 95.8}","{'stability_type': 'Stability under continuous illumination', 'temperature': 25, 'time': '1800 s', 'humidity': None, 'retained_proportion_cont': 96.12, 'retained_proportion_tret': 100.0}",n-i-p,,,"{'stability_type': 'Thermal stability', 'temperature': 85, 'time': 240, 'humidity': None, 'retained_proportion_cont': 80.0, 'retained_proportion_tret': 86.89}","{'stability_type': 'Long-term stability', 'temperature': 25, 'time': 12400, 'humidity': '<20', 'retained_proportion_cont': 79.73, 'retained_proportion_tret': 86.11}",,,,,,,,,,,,,,,,,,,,1-(4-fluorophenyl)pyrrolidin-2-one,FC1=CC=C(C=C1)N1C(CCC1)=O
379,,,,,4-amidinopyridine (4AP),,,,,"{'test_name': 'Thermal stability test', 'temperature': 1000, 'time': '1000 hours', 'humidity': None, 'retained_percentage_cont': 95, 'retained_percentage_tret': None}",,,,,,,,,,,,,,,,,,,,,,,,,,4-amidinopyridine,C(N)(=N)C1=CC=NC=C1
380,,SnO2,,,4-SABA,22.27,1.146,23.64,1.165,"{'test_name': 'ISOS-D', 'temperature': 60, 'time': 240, 'humidity': None, 'retained_percentage_cont': 63, 'retained_percentage_tret': 81}",,,,,,,,,,,,,,,,,,,,,,,,,,4-sulfamoylbenzoic acid,S(N)(=O)(=O)C1=CC=C(C(=O)O)C=C1
381,MAPbI3,SnO2/FTO,PIN,Carbon,MAPbI3,13.82,1.0,19.14,1.05,"{'test_name': 'ISOS-D', 'temperature': 300, 'time': '1 hour', 'humidity': '25% RH', 'retained_percentage_cont': 82, 'retained_percentage_tret': 84}",,,,,,,,,,,,,,,,,,,,,,,,,,methylammonium lead iodide,[Pb](I)I.C[NH3+]
382,FA 0.92 MA 0.08 PbI 2.76 Br 0.24,SnO2,n-i-p,spiro-OMeTAD,2-chloro-5-(trifluoromethyl)-phenylammonium bromide (CF3-Cl-PhABr),20.9,1.17,21.9,6.94,"{'test_name': 'ISOS-D', 'temperature': 27, 'time': 750, 'humidity': 35, 'retained_percentage_cont': 94, 'retained_percentage_tret': None}",,,,,,,,,,,,,,,,,,,,,,,,,,2-chloro-5-(trifluoromethyl)phenylammonium bromide,[Br-].ClC1=C(C=C(C=C1)C(F)(F)F)[NH3+]
388,,TiO2,,,C16H33(CH3)3NBr (CTAB),0.36,0.36,0.68,0.37,"{'test_name': None, 'temperature': None, 'time': None, 'humidity': None, 'retained_percentage_cont': None, 'retained_percentage_tret': None}",,,,,,,,,,,,,,,,,,,,,,,,,,cetyltrimethylammonium bromide,[Br-].C(CCCCCCCCCCCCCCC)[N+](C)(C)C
398,CH3NH3PbI3,SnO2,PIN,Spiro-OMeTAD,Cu²⁺,17.82,1.07,23.04,1.09,"{'test_name': 'Stability Test', 'temperature': 25, 'time': 500, 'humidity': 'dry air', 'retained_percentage_cont': 87, 'retained_percentage_tret': None}",,,,,,,,,,,,,,,,,,,,,,,,,,copper(II),[Cu+2]
401,CsPbI3,P3HT,,,LiBr,14.32,1.07,19.26,1.13,,,,,,,,,,,,,,,,,,,,,,,,,,,lithium bromide,[Br-].[Li+]
404,,,,,piperidine,,,,,"{'test_name': 'ISOS-D', 'temperature': 40, 'time': 2000, 'humidity': 40, 'retained_percentage_cont': 95, 'retained_percentage_tret': None}",,,,,,,,,,,,,,,,,,,,,,,,,,piperidine,N1CCCCC1
407,Cs 0.05 (FA 0.83 MA 0.17 ) 0.95 Pb(I 0.83 Br 0.17 ) 3,MeO-2PACz,PIN,C 60,SiO X,19.2,1.1,20.8,1.15,"{'test_name': 'ISOS-L-1', 'temperature': 25, 'time': 275, 'humidity': None, 'retained_percentage_cont': 95, 'retained_percentage_tret': None}","{'test_name': 'ISOS-D-2I', 'temperature': 85, 'time': 300, 'humidity': None, 'retained_percentage_cont': 88, 'retained_percentage_tret': None}",,,,,,,,,,,,,,,,,,,,,,,,,Silicon oxide,[Si]=O
408,,SnO2 Quantum Dots,,,3-(1-pyridinio)-1propanesulfonate (PPS),20.32,,,,,,,,,,,,,,,,,,,,,,,,,,,,,,3-(1-pyridinio)-1-propanesulfonate,[N+]1(=CC=CC=C1)CCCS(=O)(=O)[O-]
412,CsSnI3,TiO2,n-i-p,CuSCN,SnCl2,,,,,"{'test_name': None, 'temperature': None, 'time': None, 'humidity': None, 'retained_percentage_cont': 100, 'retained_percentage_tret': 100}",,,,,,,,,,,,,,,,,,,,,,,,,,tin(II) chloride,[Sn](Cl)Cl
414,,,,,FASnI3,,,,,"{'test_name': 'ISOS-D', 'temperature': 25, 'time': 1300, 'humidity': None, 'retained_percentage_cont': 96, 'retained_percentage_tret': None}",,,,,,,,,,,,,,,,,,,,,,,,,,Formamidinium tin triiodide,[Sn+](I)(I)I.C(=[NH2+])N
418,Cs0.05(MA0.167FA0.833)0.95Pb(I0.842Br0.158)3,SnO2,PIN,PTAA,2D-phenethylammonium iodide (PEAI),,,,,,,,,,,,,,,,,,,,,,,,,,,,,,,phenethylammonium iodide,[I-].C(CC1=CC=CC=C1)[NH3+]
420,,,,,SiO2,23.3,,25.8,,,,,,,,,,,,,,,,,,,,,,,,,,,,silicon dioxide,[Si](=O)=O
422,MA 0.4 FA 0.6 PbI3,TiO2,NIP,PCBM,CsF,16.18,0.94,18.24,0.97,"{'test_name': 'Stability test', 'temperature': '25 °C', 'time': '1800 hours', 'humidity': '60-70% RH', 'retained_percentage_cont': 17.88, 'retained_percentage_tret': None}",,,,,,,,,,,,,,,,,,,,,,,,,,cesium fluoride,[F-].[Cs+]
424,FA 0.1 MA 0.9 PbI3,SnO2,,Carbon,dodecylammonium chloride (DACl),14.43,1.001,16.56,1.074,"{'stability_type': 'Stability test under ambient air conditions', 'temperature': 20, 'time': 700, 'humidity': '40-60', 'retained_proportion_cont': 55.0, 'retained_proportion_tret': 80.0}",,NIP,,,,,,,,,,,,,,,,,,,,,,,,dodecylammonium chloride,[Cl-].C(CCCCCCCCCCC)[NH3+]
433,,,,,formamidinium bromide (FABr),22.25,1.197,24.62,1.246,,,,,,,,,,,,,,,,,,,,,,,,,,,Formamidinium bromide,[Br-].C(=[NH2+])N
434,,,,,Thiocyanate (SCN⁻),,,,,"{'test_name': 'Surface passivation using thiocyanate (SCN⁻)', 'temperature': None, 'time': None, 'humidity': None, 'retained_percentage_cont': None, 'retained_percentage_tret': None}",,,,,,,,,,,,,,,,,,,,,,,,,,thiocyanate,[S-]C#N
438,FA 0.9 Cs 0.1 PbI3,SnO2,NIP,spiro-OMeTAD,NH4NO3,26.1,,22.16,1.09,"{'test_name': 'ISOS-D', 'temperature': 60, 'time': 300, 'humidity': 45, 'retained_percentage_cont': 60, 'retained_percentage_tret': 90}",,,,,,,,,,,,,,,,,,,,,,,,,,Ammonium nitrate,[N+](=O)([O-])[O-].[NH4+]
440,,,,,1-naphthylammonium chloride (NA-Cl),,,19.7,,"{'test_name': 'Thermal cycling', 'temperature': 200, 'time': 200, 'humidity': None, 'retained_percentage_cont': 83, 'retained_percentage_tret': None}",,,,,,,,,,,,,,,,,,,,,,,,,,1-naphthylammonium chloride,[Cl-].C1(=CC=CC2=CC=CC=C12)[NH3+]
443,,,,,caffeine,,,22.6,,"{'test_name': 'stability_test', 'temperature': 40, 'time': 500, 'humidity': '30-40%', 'retained_percentage_cont': 9, 'retained_percentage_tret': 90}","{'test_name': 'shelf_stability', 'temperature': 25, 'time': 60, 'humidity': '20-30%', 'retained_percentage_cont': 21.32, 'retained_percentage_tret': 95}",,,,,,,,,,,,,,,,,,,,,,,,,Caffeine,N1(C)C(=O)N(C)C=2N=CN(C)C2C1=O
444,FA0.8Cs0.2PbI2.7Br0.3,MeO-2PACz,NIP,MACl and FBACl,"MeO-2PACz, MACl, FBACl",16.1,1.13,19.2,1.14,"{'test_name': 'Stability Test', 'temperature': 25, 'time': 1000, 'humidity': 'Not explicitly mentioned', 'retained_percentage_cont': 52, 'retained_percentage_tret': 100}",,,,,,,,,,,,,,,,,,,,,,,,,,Methoxy-2-(pyridazinyl)-4-aminocyclohexene,COC1=C(CC(CC1)N)C=1N=NC=CC1
446,Cs0.1 FA0.9 PbBr0.3 I2.7,C60,,MeO-2PACz,PEABr,20.38,1.12,23.46,1.14,"{'stability_type': 'shelf-stability', 'temperature': '300 ppm O2 and 20% RH', 'time': 336, 'humidity': 20, 'retained_proportion_cont': 95.0, 'retained_proportion_tret': None}",,PIN,,,,,,,,,,,,,,,,,,,,,,,,Phenylethylammonium bromide,[Br-].C1(=CC=CC=C1)CC[NH3+]
447,FA0.85MA0.1Cs0.05PbI3,C60 and BCP,PIN,,2-Aminoethane-1-thiol hydrochloride,22.6,1.14,25.0,1.18,"{'test_name': None, 'temperature': 500, 'time': 500, 'humidity': None, 'retained_percentage_cont': 63, 'retained_percentage_tret': 95.0}",,,,,,,,,,,,,,,,,,,,,,,,,,2-aminoethanethiol hydrochloride,Cl.NCCS
449,,,,,Potassium bromide (KBr),,,20.83,,"{'test_name': 'PLQY', 'temperature': None, 'time': None, 'humidity': None, 'retained_percentage_cont': 66, 'retained_percentage_tret': 89.5}","{'test_name': 'EQE', 'temperature': None, 'time': None, 'humidity': None, 'retained_percentage_cont': 13.6, 'retained_percentage_tret': 20.83}",,,,"{'test_name': 'Current Efficiency', 'temperature': None, 'time': None, 'humidity': None, 'retained_percentage_cont': 58.0, 'retained_percentage_tret': 90.98}","{'test_name': 'Stability', 'temperature': None, 'time': None, 'humidity': None, 'retained_percentage_cont': None, 'retained_percentage_tret': None}",,,,,,,,,,,,,,,,,,,,Potassium bromide,[Br-].[K+]
451,CsPbIBr2,SnO2,PIN,CuAlO2,Ac- (acetate),14.45,1.6,16.79,1.665,"{'test_name': None, 'temperature': None, 'time': None, 'humidity': None, 'retained_percentage_cont': None, 'retained_percentage_tret': None}",,,,,,,,,,,,,,,,,,,,,,,,,,Acetate,C(C)(=O)[O-]
462,,,,,PEAI,26.54,,23.32,,"{'test_name': 'Stability test', 'temperature': 100, 'time': 500, 'humidity': 'B85%', 'retained_percentage_cont': 90, 'retained_percentage_tret': 85}",,,,,,,,,,,,,,,,,,,,,,,,,,Phenylethylammonium iodide,[I-].C1(=CC=CC=C1)CC[NH3+]
465,,,,,RbCl,,,20.86,1.13,"{'test_name': 'ISOS-D', 'temperature': 40, 'time': 1000, 'humidity': None, 'retained_percentage_cont': 0, 'retained_percentage_tret': 100}",,,,,,,,,,,,,,,,,,,,,,,,,,rubidium chloride,[Cl-].[Rb+]
469,,,,,Bis(2-oxo-3-oxazolidinyl)phosphinic chloride (BOP-Cl),,,25.0,,"{'test_name': 'ISOS-L', 'temperature': 40, 'time': 1200, 'humidity': None, 'retained_percentage_cont': 86, 'retained_percentage_tret': 93}",,,,,,,,,,,,,,,,,,,,,,,,,,Bis(2-oxo-3-oxazolidinyl)phosphinic chloride,O=C1OCCN1P(=O)(N1C(OCC1)=O)Cl
470,FAPbI3,,,,FAPbI3,,,25.6,1.19,"{'test_name': 'stability', 'temperature': 50, 'time': 1000, 'humidity': None, 'retained_percentage_cont': 94, 'retained_percentage_tret': None}",,,,,,,,,,,,,,,,,,,,,,,,,,formamidinium lead iodide,[Pb](I)I.C(=[NH2+])N
472,,,,,CoBr₂,2.11,0.94,3.5,1.12,,,,,,,,,,,,,,,,,,,,,,,,,,,Cobalt(II) bromide,[Co](Br)Br
475,,,,,Guanidinium bromide (GABr),,,,,,,,,,,,,,,,,,,,,,,,,,,,,,,guanidinium bromide,[Br-].NC(=[NH2+])N
476,3D MAPbI3 / 3D FAPbI3,TiO2/metal-oxide,NIP,spiro-MeOTAD,FAPbI3,20.15,1.093,23.08,1.16,"{'test_name': 'ambient_stability', 'temperature': '25-30 °C', 'time': '900 h', 'humidity': '35-45% RH', 'retained_percentage_cont': 89, 'retained_percentage_tret': None}","{'test_name': 'thermal_stability_65', 'temperature': '65 °C', 'time': '600 h', 'humidity': 'N2 glove box', 'retained_percentage_cont': 70, 'retained_percentage_tret': 90}",,,,"{'test_name': 'thermal_stability_85', 'temperature': '85 °C', 'time': '600 h', 'humidity': 'N2 glove box', 'retained_percentage_cont': 68, 'retained_percentage_tret': 88}","{'test_name': 'thermal_stability_65_20', 'temperature': '65 °C', 'time': '600 h', 'humidity': '20% RH', 'retained_percentage_cont': 68, 'retained_percentage_tret': 86}","{'test_name': 'thermal_stability_85_20', 'temperature': '85 °C', 'time': '600 h', 'humidity': '20% RH', 'retained_percentage_cont': 62, 'retained_percentage_tret': 84}","{'test_name': 'ambient_stability_65_70', 'temperature': '65 °C', 'time': '600 h', 'humidity': '70% RH', 'retained_percentage_cont': 48, 'retained_percentage_tret': 80}","{'test_name': 'ambient_stability_85_70', 'temperature': '85 °C', 'time': '600 h', 'humidity': '70% RH', 'retained_percentage_cont': 35, 'retained_percentage_tret': 76}","{'test_name': 'long_term_stability', 'temperature': '1 Sun white LED', 'time': '300 h', 'humidity': 'ambient', 'retained_percentage_cont': 65, 'retained_percentage_tret': 95}",,,,,,,,,,,,,,,,formamidinium lead iodide,[Pb](I)I.C(=[NH2+])N
477,,,,,MoO3,,,21.96,1.081,"{'test_name': 'Stability test', 'temperature': None, 'time': 2000, 'humidity': None, 'retained_percentage_cont': 100, 'retained_percentage_tret': 100}",,,,,,,,,,,,,,,,,,,,,,,,,,Molybdenum trioxide,[Mo](=O)(=O)=O
481,FAPbI3,SnO2,NIP,Spiro-OMeTAD,Chloroacetamidine hydrochloride (CAHC),22.59,1.1,24.78,1.15,"{'test_name': 'Stability test', 'temperature': 25, 'time': 1000, 'humidity': '5-10%', 'retained_percentage_cont': 63.7, 'retained_percentage_tret': 99.0}",,,,,,,,,,,,,,,,,,,,,,,,,,Chloroacetamidine hydrochloride,Cl.ClCC(=N)N
485,CsPbBr3,,,,Oleic acid and oleylamine,,,,,"{'test_name': 'TRPL', 'temperature': 300, 'time': 'Short-term (during film formation)', 'humidity': 34, 'retained_percentage_cont': 30, 'retained_percentage_tret': 40}","{'test_name': 'PLQY after drying', 'temperature': 25, 'time': 'During film drying', 'humidity': 34, 'retained_percentage_cont': 50, 'retained_percentage_tret': 70}",,,,"{'test_name': 'Temperature-dependent PL', 'temperature': 260, 'time': 'Varied temperatures', 'humidity': None, 'retained_percentage_cont': 60, 'retained_percentage_tret': 60}",,,,,,,,,,,,,,,,,,,,,Oleic acid and oleylamine,C(CCCCCCC\C=C/CCCCCCCC)N.C(CCCCCCC\C=C/CCCCCCCC)(=O)O
486,,,,,Dimethyl sulfoxide (DMSO),,,18.2,,"{'test_name': 'Stability test', 'temperature': 20, 'time': 40, 'humidity': None, 'retained_percentage_cont': 100, 'retained_percentage_tret': 100}",,,,,,,,,,,,,,,,,,,,,,,,,,Dimethyl sulfoxide,CS(=O)C
492,,,,,Formamidinium (FA),,,,,"{'test_name': 'Thermal stability test', 'temperature': 60, 'time': 900, 'humidity': 15, 'retained_percentage_cont': 90, 'retained_percentage_tret': None}",,,,,,,,,,,,,,,,,,,,,,,,,,formamidinium,C(=[NH2+])N
493,,SnO2,,,Guanidinium phosphate (GP),21.81,1.09,23.91,1.14,"{'test_name': 'Environmental stability', 'temperature': 25, 'time': 1000, 'humidity': '40 ± 10 %', 'retained_percentage_cont': 90.05, 'retained_percentage_tret': 73.91}",,,25.14,83.45,,,,,,,,,24.82,80.61,,,,,,,,,,,,guanidinium phosphate,P(=O)([O-])([O-])[O-].NC(=[NH2+])N.NC(=[NH2+])N.NC(=[NH2+])N
495,MAPbI3,m-TiO2,,FTO,1-ethyl-3-methylimidazolium acetate,18.6,0.76,20.1,0.8,"{'test_name': 'EIS', 'temperature': None, 'time': None, 'humidity': None, 'retained_percentage_cont': 85, 'retained_percentage_tret': 92}",,,,,,,,,,,,,,,,,,,,,,,,,,1-ethyl-3-methylimidazolium acetate,C(C)(=O)[O-].C(C)N1C=[N+](C=C1)C
498,CH3NH3PbBr3,,,,Tartaric acid (Ta),,,,,"{'test_name': 'ISOS-L', 'temperature': 25, 'time': 100, 'humidity': None, 'retained_percentage_cont': 100, 'retained_percentage_tret': 80}",,,,,,,,,,,,,,,,,,,,,,,,,,Tartaric acid,C(C(O)C(O)C(=O)O)(=O)O
500,,C60,,NiO,Piperazinium iodide (PPI),18.0,0.95,19.0,1.0,"{'test_name': 'Stability test', 'temperature': 25, 'time': 1000, 'humidity': None, 'retained_percentage_cont': 70, 'retained_percentage_tret': 90}",,,,,,,,,,,,,,,,,,,,,,,,,,piperazinium iodide,[I-].[NH2+]1CCNCC1
502,,,,,NaSCN,5.16,1.225,8.26,1.366,"{'test_name': 'Stability test', 'temperature': 25, 'time': 1000, 'humidity': 60, 'retained_percentage_cont': 61, 'retained_percentage_tret': 83.7}",,,,,,,,,,,,,,,,,,,,,,,,,,Sodium thiocyanate,[S-]C#N.[Na+]
507,CsPbI2Br,,,,Cytosine,12.59,1.253,15.0,,"{'test_name': 'Stability in air', 'temperature': 25, 'time': 65, 'humidity': 40, 'retained_percentage_cont': 94.74, 'retained_percentage_tret': None}","{'test_name': 'Stability under light', 'temperature': 40, 'time': 230, 'humidity': None, 'retained_percentage_cont': 82, 'retained_percentage_tret': None}",,,,,,,,,,,,,,,,,,,,,,,,,Cytosine,N1C(=O)N=C(N)C=C1
508,Cs 0.05 FA 0.81 MA 0.1 PbI 2.55 Br 0.45,,,,Pb(SCN)₂,12.7,1.2,18.3,1.25,"{'test_name': 'ISOS-D', 'temperature': 60, 'time': '24 hours', 'humidity': 50, 'retained_percentage_cont': 95, 'retained_percentage_tret': 97}",,,,,,,,,,,,,,,,,,,,,,,,,,lead thiocyanate,[Pb](SC#N)SC#N
509,CsPbCl3-xBrx,ITO/PEDOT:PSS,NIP,TFB and TCTa,Trifluoroacetate,15.1,,23.5,,"{'test_name': 'Stability test', 'temperature': 'ambient', 'time': '43.41 min', 'humidity': None, 'retained_percentage_cont': 100, 'retained_percentage_tret': 100}",,,,,,,,,,,,,,,,,,,,,,,,,,Trifluoroacetate,FC(C(=O)[O-])(F)F
512,,,,,Tri(otolyl)phosphine (TTP),22.03,1.13,23.81,1.16,"{'test_name': 'Operation stability', 'temperature': 25, 'time': 290, 'humidity': 0, 'retained_percentage_cont': 90, 'retained_percentage_tret': 80}","{'test_name': 'Storage stability', 'temperature': 25, 'time': 1050, 'humidity': 12, 'retained_percentage_cont': 40, 'retained_percentage_tret': 96.2}",,25.27,81.44,,,,,,,,,,,,,,,,,,,,,,Tri(4-methylphenyl)phosphine,CC1=CC=C(C=C1)P(C1=CC=C(C=C1)C)C1=CC=C(C=C1)C
513,FAPbI3,,,,2-MTHF,21.89,1.09,23.58,1.136,"{'test_name': 'stability', 'temperature': 50, 'time': 120, 'humidity': '50%', 'retained_percentage_cont': 73.27, 'retained_percentage_tret': 98.22}",,,,,,,,,,,,,,,,,,,,,,,,,,2-Methyltetrahydrofuran,CC1OCCC1
516,FAPbI3 with 0.8 mol% MAPbBr3,SnO2,n-i-p,Spiro-OMeTAD,Guanidinium Iodide (GAI),22.3,,23.02,,"{'test_name': 'Stability test under ambient conditions', 'temperature': 25, 'time': 'Long-term (several days)', 'humidity': '30-40% RH', 'retained_percentage_cont': 100, 'retained_percentage_tret': 100}","{'test_name': 'Thermal stability test', 'temperature': 65, 'time': 'Under hot pressing in N2-filled glove box', 'humidity': None, 'retained_percentage_cont': None, 'retained_percentage_tret': 100}",,,,,,,,,,,,,,,,,,,,,,,,,guanidinium iodide,[I-].NC(=[NH2+])N
519,Cs 0.17 FA 0.83 Pb(I 0.83 Br 0.17 ) 3,TiO2,NIP,spiro-OMeTAD,NaCl,14.11,1.076,14.69,1.085,"{'test_name': 'ISOS-D', 'temperature': 25, 'time': 1400, 'humidity': '30-35%', 'retained_percentage_cont': 90, 'retained_percentage_tret': 100}",,,,,,,,,,,,,,,,,,,,,,,,,,sodium chloride,[Cl-].[Na+]
522,Cs 0.15 FA 0.75 MA 0.1 PbI 3,SnO2,PIN,Spiro-OMeTAD,H2O,19.75,1.11,22.6,1.16,"{'test_name': 'Moisture exposure stability test', 'temperature': 25, 'time': 1000, 'humidity': 20, 'retained_percentage_cont': 57.4, 'retained_percentage_tret': 78.1}",,,,,,,,,,,,,,,,,,,,,,,,,,Water,O
527,,,,,N-Methyl-2-pyrrolidone (NMP),,,24.5,1.167,"{'test_name': 'Stability test', 'temperature': None, 'time': 100, 'humidity': None, 'retained_percentage_cont': 80, 'retained_percentage_tret': None}",,,,,,,,,,,,,,,,,,,,,,,,,,N-Methyl-2-pyrrolidone,CN1C(CCC1)=O
531,,SnO2,NIP,Spiro-OMeTAD,4-methylphenethylammonium bromide (MPEABr),,,24.4,,"{'test_name': 'ISOS-O-1', 'temperature': '15-35 °C', 'time': 850, 'humidity': '40-90%', 'retained_percentage_cont': None, 'retained_percentage_tret': None}",,,,,,,,,,,,,,,,,,,,,,,,,,4-methylphenethylammonium bromide,[Br-].CC1=CC=C(CC[NH3+])C=C1
533,Cs0.15FA0.81MA0.04PbI2.86Br0.14,C60,PIN,NiOx,CsI,18.7,1.04,20.5,1.06,"{'test_name': 'ISOS-T', 'temperature': 25, 'time': 144, 'humidity': None, 'retained_percentage_cont': None, 'retained_percentage_tret': 80}",,,,,,,,,,,,,,,,,,,,,,,,,,cesium iodide,[I-].[Cs+]
535,,,,,Phenylacetic acid (PAA),,,21.7,,"{'test_name': 'Stability test', 'temperature': None, 'time': '30 days', 'humidity': '50 ± 5% RH', 'retained_percentage_cont': None, 'retained_percentage_tret': None}",,,,,,,,,,,,,,,,,,,,,,,,,,phenylacetic acid,C1(=CC=CC=C1)CC(=O)O
538,FA0.75MA0.25SnI3,C60,NIP,BCP,ZnI2,10.2,0.61,12.8,0.72,"{'test_name': 'shelf stability', 'temperature': None, 'time': 28, 'humidity': None, 'retained_percentage_cont': 69, 'retained_percentage_tret': 77}",,,,,,,,,,,,,,,,,,,,,,,,,,Zinc iodide,[I-].[Zn+2].[I-]
539,FAPbI3,SnO2,NIP,spiro-OMeTAD,D-Glutamic acid (Glu),11.23,1.08,12.97,1.09,"{'test_name': 'ISOS-L', 'temperature': 25, 'time': 10, 'humidity': 20, 'retained_percentage_cont': 80, 'retained_percentage_tret': 80}",,,16.37,72.13,,,,,,,,,,,,,,,,,,,,,,D-Glutamic acid,N[C@H](CCC(=O)O)C(=O)O
540,,,,,"3,4-DpACl",,,21.17,1.17,"{'test_name': 'Humidity stability', 'temperature': 35, 'time': 1600, 'humidity': 40, 'retained_percentage_cont': 83, 'retained_percentage_tret': 81.6}",,,,,,,,,,,,,,,,,,,,,,,,,,3-chloro-4-(propylamino)aniline,ClC=1C=C(N)C=CC1NCCC
542,,,,,Pyridinium Tetrafluoroborate (PyBF4),20.9,1.05,22.7,1.08,"{'test_name': 'TRPL', 'temperature': None, 'time': None, 'humidity': None, 'retained_percentage_cont': None, 'retained_percentage_tret': 67.7}",,,,,,,,,,,,,,,,,,,,,,,,,,Pyridinium tetrafluoroborate,F[B-](F)(F)F.[NH+]1=CC=CC=C1
545,,,,,Aminoacetamide hydrochloride (AAH),,,,,"{'test_name': 'Stability test under encapsulation', 'temperature': 50, 'time': 330, 'humidity': None, 'retained_percentage_cont': 80, 'retained_percentage_tret': 90}","{'test_name': 'Moisture stability test', 'temperature': 85, 'time': 2000, 'humidity': 85, 'retained_percentage_cont': None, 'retained_percentage_tret': 86}",,,,"{'test_name': 'Damp-heat test', 'temperature': 85, 'time': 200, 'humidity': 85, 'retained_percentage_cont': None, 'retained_percentage_tret': 86}","{'test_name': 'Thermal cycling test', 'temperature': None, 'time': 200, 'humidity': None, 'retained_percentage_cont': None, 'retained_percentage_tret': 86}",,,,,,,,,,,,,,,,,,,,Aminoacetamide hydrochloride,Cl.NCC(=O)N
550,,,,,2-aminoethanethiol (AET),,,,,"{'test_name': 'Moisture and UV exposure test', 'temperature': 120, 'time': 60, 'humidity': None, 'retained_percentage_cont': 95, 'retained_percentage_tret': 95}",,,,,,,,,,,,,,,,,,,,,,,,,,2-Aminoethanethiol,NCCS
553,,,,,2-fluoroisonicotinic acid,17.13,,20.92,,"{'test_name': 'stability', 'temperature': 25, 'time': 500, 'humidity': 65, 'retained_percentage_cont': 62, 'retained_percentage_tret': 89}",,,,,,,,,,,,,,,,,,,,,,,,,,2-fluoroisonicotinic acid,FC=1C=C(C(=O)O)C=CN1
554,CsPbI2Br,,,,dibenzoylmethane (DBM),11.72,1.12,13.46,1.189,"{'test_name': 'aging', 'temperature': 25, 'time': 500, 'humidity': 25, 'retained_percentage_cont': 90, 'retained_percentage_tret': 90}","{'test_name': 'heating', 'temperature': 65, 'time': 500, 'humidity': None, 'retained_percentage_cont': 28, 'retained_percentage_tret': 91}",,,,,,,,,,,,,,,,,,,,,,,,,Dibenzoylmethane,C(C1=CC=CC=C1)(=O)CC(C1=CC=CC=C1)=O
555,,,,,formamidine acetate (FAAc),22.12,,24.41,,"{'test_name': 'stability', 'temperature': 'dry air', 'time': 2000, 'humidity': None, 'retained_percentage_cont': 96, 'retained_percentage_tret': None}",,,,,,,,,,,,,,,,,,,,,,,,,,formamidine acetate,C(C)(=O)O.C(=N)N
557,,,,,Methylamine (MAI),26.0,1.2,21.0,1.1,"{'test_name': 'In situ conversion', 'temperature': 100, 'time': 1, 'humidity': None, 'retained_percentage_cont': 85, 'retained_percentage_tret': 91}",,,,,,,,,,,,,,,,,,,,,,,,,,Methylammonium iodide,[I-].C[NH3+]
560,CsPbI3,P3HT,,P3HT,n-hexyl trimethyl ammonium bromide (HTAB),12.9,1.07,15.8,1.14,"{'test_name': None, 'temperature': None, 'time': 500, 'humidity': None, 'retained_percentage_cont': 12.9, 'retained_percentage_tret': 15.8}",,,,,,,,,,,,,,,,,,,,,,,,,,n-hexyltrimethylammonium bromide,[Br-].C(CCCCC)[N+](C)(C)C
562,PbI2,SnO2,n-i-p,Spiro-OMeTAD,Trisodium citrate,18.94,1.115,21.17,1.178,"{'test_name': 'ISOS-L', 'temperature': 22, 'time': 2500, 'humidity': 35, 'retained_percentage_cont': 81, 'retained_percentage_tret': None}",,,,,,,,,,,,,,,,,,,,,,,,,,trisodium citrate,C(CC(O)(C(=O)[O-])CC(=O)[O-])(=O)[O-].[Na+].[Na+].[Na+]
565,CsBr/PbBr2,,,,Triphenylphosphine oxide (TPPO),,,,,"{'test_name': None, 'temperature': 100, 'time': None, 'humidity': None, 'retained_percentage_cont': None, 'retained_percentage_tret': 45}",,,,,,,,,,,,,,,,,,,,,,,,,,Triphenylphosphine oxide,C1(=CC=CC=C1)P(C1=CC=CC=C1)(C1=CC=CC=C1)=O
566,,,,,RbCl,,,,,"{'test_name': 'Long-term stability', 'temperature': 3100, 'time': '3100 hours', 'humidity': None, 'retained_percentage_cont': 82, 'retained_percentage_tret': None}","{'test_name': 'Thermal stability', 'temperature': 70, 'time': '72 hours', 'humidity': None, 'retained_percentage_cont': 58, 'retained_percentage_tret': 80}",,,,,,,,,,,,,,,,,,,,,,,,,rubidium chloride,[Cl-].[Rb+]
572,,,,,4-aminophenyl sulfone (APS),21.26,1.11,23.03,1.14,"{'test_name': 'Environmental stability at room temperature', 'temperature': 30, 'time': 1000, 'humidity': '30% relative humidity', 'retained_percentage_cont': 93, 'retained_percentage_tret': None}","{'test_name': 'Thermal stability in inert environment', 'temperature': 70, 'time': 200, 'humidity': 'dry atmosphere', 'retained_percentage_cont': None, 'retained_percentage_tret': 90}",,,,,,,,,,,,,,,,,,,,,,,,,4-aminophenylsulfonylmethane,NC1=CC=C(C=C1)S(=O)(=O)C
573,,,,,"Phosphonic acid-based SAMs (e.g., (2-(9H-carbazol-9-yl)ethyl)phosphonic acid or MeO-2PACz)",,,,,"{'test_name': 'ISOS-L', 'temperature': None, 'time': 'Indoor stability assessment following ISOS-L protocol (reported during the year 2024 only)', 'humidity': None, 'retained_percentage_cont': 'Above 90%', 'retained_percentage_tret': 'Above 90%'}",,,,,,,,,,,,,,,,,,,,,,,,,,2-(9H-Carbazol-9-yl)ethylphosphonic acid,C1=CC=CC=2C3=CC=CC=C3N(C12)CCP(O)(O)=O
576,,,,,6-(Trifluoromethyl)pyridine-3-amidinehydrochloride,21.02,1.112,23.17,1.169,"{'test_name': 'ISOS-L-1I', 'temperature': None, 'time': 400, 'humidity': None, 'retained_percentage_cont': 80, 'retained_percentage_tret': 90}",,,,84.1,,,,,,,,,,,,,,,,,,,,,,6-(Trifluoromethyl)pyridine-3-amidine hydrochloride,Cl.FC(C1=CC=C(C=N1)C(=N)N)(F)F
579,FACsPbI3,MeO-2PACz,PIN,PCBM,Coumarin dye (7-diethylaminobenzopyran-2-one),17.06,1.03,20.85,1.06,"{'test_name': 'ISOS-D', 'temperature': 25, 'time': 2000, 'humidity': 55, 'retained_percentage_cont': 70, 'retained_percentage_tret': 92}",,,,,,,,,,,,,,,,,,,,,,,,,,7-diethylaminobenzopyran-2-one,C(C)N(C1=CC2=C(C=CC(O2)=O)C=C1)CC
580,,,,,Selenium (Se),,,,,,,,,,,,,,,,,,,,,,,,,,,,,,,Selenium,[Se]
583,FA 0.8 MA 0.2 Sn 0.5 Pb 0.5 I3,PCBM,,PEDOT:PSS,LiF_x,,,,,,,,,,,,,,,,,,,,,,,,,,,,,,,Lithium fluoride,[F-].[Li+]
584,MA 1Àx FA x PbI 3,ITO/2PACz,p-i-n,C60/BCP/Ag,Oleylamine (OAmI),14.0,991.8,19.7,1115.5,"{'test_name': 'Thermal stability test', 'temperature': 85, 'time': 1000, 'humidity': 'N2 atmosphere', 'retained_percentage_cont': 85, 'retained_percentage_tret': None}",,,,,,,,,,,,,,,,,,,,,,,,,,oleylamine,C(CCCCCCC\C=C/CCCCCCCC)N
586,,,,,Dimethyl sulfoxide (DMSO),,,,,"{'test_name': 'ISOS-LT', 'temperature': 25, 'time': 1000, 'humidity': None, 'retained_percentage_cont': 65, 'retained_percentage_tret': 85}",,,,,,,,,,,,,,,,,,,,,,,,,,Dimethyl sulfoxide,CS(=O)C
591,,,,,Alanine (Ala),,,,,"{'test_name': 'Ambient air', 'temperature': 25, 'time': 1000, 'humidity': None, 'retained_percentage_cont': 82, 'retained_percentage_tret': None}","{'test_name': 'Thermal stability', 'temperature': 85, 'time': 350, 'humidity': None, 'retained_percentage_cont': 61, 'retained_percentage_tret': None}",,,,"{'test_name': 'Bending durability', 'temperature': None, 'time': 5000, 'humidity': None, 'retained_percentage_cont': 71, 'retained_percentage_tret': None}",,,,,,,,,,,,,,,,,,,,,2-aminopropanoic acid,NC(C(=O)O)C
592,Cs0.1 FA0.6 MA0.3 Pb0.5 Sn0.5 I3,C60 and BCP,p-i-n,PEDOT:PSS,Glycine hydrochloride (GlyHCl),,,17.4,0.81,"{'test_name': 'ISOS-L', 'temperature': None, 'time': 10, 'humidity': None, 'retained_percentage_cont': None, 'retained_percentage_tret': 17.4}",,,,,,,,,,,,,,,,,,,,,,,,,,glycine hydrochloride,Cl.NCC(=O)O
594,,C60,NIP,NiOx,AZO,9.92,0.964,13.9,1.03,,,,,,,,,,,,,,,,,,,,,,,,,,,,[N]=[N]
597,,,,,NH4PF6,,,17.28,1.01,"{'test_name': 'ISOS-T', 'temperature': 40, 'time': 108, 'humidity': 40, 'retained_percentage_cont': 19, 'retained_percentage_tret': 19}",,,,,,,,,,,,,,,,,,,,,,,,,,Ammonium hexafluorophosphate,F[P-](F)(F)(F)(F)F.[NH4+]
604,,,,,iron-porphyrin (FePP),,,21.58,,"{'test_name': 'stability test', 'temperature': 10, 'time': 7100, 'humidity': '10-20% RH', 'retained_percentage_cont': 82.0, 'retained_percentage_tret': 79.6}",,,,,,,,,,,,,,,,,,,,,,,,,,iron(II) porphyrin,C12=CC=C(N1)C=C1C=CC(=N1)C=C1C=CC(N1)=CC=1C=CC(N1)=C2.[Fe+2]
606,CsPbBr3,TiO2,NIP,Carbon,1-ethyl-3-methylimidazoliumiodide,7.16,1.27,9.78,1.4,"{'test_name': 'ISOS-D', 'temperature': 25, 'time': 29, 'humidity': 70, 'retained_percentage_cont': 83, 'retained_percentage_tret': None}",,,,,,,,,,,,,,,,,,,,,,,,,,1-ethyl-3-methylimidazolium iodide,[I-].C(C)N1C=[N+](C=C1)C
607,,,,,formamidinium formate (FAHCOO),,,,,"{'test_name': 'stability_test_1', 'temperature': None, 'time': 450, 'humidity': None, 'retained_percentage_cont': None, 'retained_percentage_tret': 100}",,,,,,,,,,,,,,,,,,,,,,,,,,formamidinium formate,C(=O)[O-].C(=[NH2+])N
610,,SnO2,,,Sodium citrate (SC),21.03,1.091,22.04,1.12,"{'test_name': 'Stability test in nitrogen atmosphere', 'temperature': None, 'time': '1500 hours', 'humidity': 'null', 'retained_percentage_cont': 91.3, 'retained_percentage_tret': None}","{'test_name': 'Stability test in ambient environment (RH 45%)', 'temperature': None, 'time': '1 week', 'humidity': '45%', 'retained_percentage_cont': 72.01, 'retained_percentage_tret': 87.02}",,,,,,,,,,,,,,,,,,,,,,,,,Sodium citrate,C(CC(O)(C(=O)[O-])CC(=O)[O-])(=O)[O-].[Na+].[Na+].[Na+]
611,,,,,Guanidine phosphate,23.16,1.139,24.55,1.181,"{'test_name': 'Stability test under 1000h illumination', 'temperature': 1000, 'time': '1000 hours', 'humidity': '40% humidity', 'retained_percentage_cont': 60, 'retained_percentage_tret': 90}","{'test_name': 'Stability test under 1400h illumination', 'temperature': 1400, 'time': '1400 hours', 'humidity': 'moderate humidity', 'retained_percentage_cont': 40, 'retained_percentage_tret': 90}",,,,,,,,,,,,,,,,,,,,,,,,,Guanidine phosphate,P(=O)(O)(O)O.NC(=N)N
612,,,,,Hydroxylamine-O-Sulfonic Acid (HOSA),21.53,1.131,23.33,1.179,"{'test_name': 'Thermal stability', 'temperature': 65, 'time': 480, 'humidity': None, 'retained_percentage_cont': 90, 'retained_percentage_tret': None}","{'test_name': 'Photostability', 'temperature': None, 'time': 650, 'humidity': None, 'retained_percentage_cont': 82, 'retained_percentage_tret': 95}",,,,"{'test_name': 'Long-term storage', 'temperature': None, 'time': 1400, 'humidity': None, 'retained_percentage_cont': 60, 'retained_percentage_tret': 96}",,,,,,,,,,,,,,,,,,,,,Hydroxylamine-O-sulfonic acid,NOS(=O)(=O)O
614,CsPbBr3,,,,CsPbBr3,,,,,"{'test_name': 'ISOS-T', 'temperature': 25, 'time': 6000, 'humidity': None, 'retained_percentage_cont': None, 'retained_percentage_tret': None}",,,,,,,,,,,,,,,,,,,,,,,,,,cesium lead(III) bromide,[Pb](Br)(Br)Br.[Cs]
618,,,,,Octylphosphonic acid (OPA),,,,,"{'test_name': 'Thermal stability test', 'temperature': 373, 'time': '960 hours', 'humidity': None, 'retained_percentage_cont': 93, 'retained_percentage_tret': 93}",,,,,,,,,,,,,,,,,,,,,,,,,,Octylphosphonic acid,C(CCCCCCC)P(O)(O)=O
621,,SnO2,ITO/SnO2/perovskite/Spiro-OMeTAD/Ag,Spiro-OMeTAD,4-(2-carboxyvinyl) benzoic acid,18.26,1.051,20.28,1.082,"{'test_name': 'Stability test under ambient conditions', 'temperature': 25, 'time': 1000, 'humidity': '40-55%', 'retained_percentage_cont': 45, 'retained_percentage_tret': 78}",,,,,,,,,,,,,,,,,,,,,,,,,,4-(2-carboxyvinyl)benzoic acid,C(=O)(O)C=CC1=CC=C(C(=O)O)C=C1
623,,,,,PbI2,,,,,"{'test_name': 'stability test', 'temperature': None, 'time': 62, 'humidity': None, 'retained_percentage_cont': 13.78, 'retained_percentage_tret': 18.61}",,,,,,,,,,,,,,,,,,,,,,,,,,Lead(II) iodide,[Pb](I)I
624,,,,,diethylammonium iodide (DEAI),21.73,1.12,24.26,1.13,"{'test_name': 'air_stability_test', 'temperature': 25, 'time': 1000, 'humidity': 25, 'retained_percentage_cont': 58, 'retained_percentage_tret': 92}","{'test_name': 'operational_stability_test', 'temperature': 25, 'time': 850, 'humidity': None, 'retained_percentage_cont': 67.7, 'retained_percentage_tret': 83.4}",,,,,,,,,,,,,,,,,,,,,,,,,diethylammonium iodide,[I-].C(C)[NH2+]CC
626,Cs2AgBiBr6,TiO2,NIP,Carbon,BMIMPF6,,,,,"{'test_name': 'Stability test', 'temperature': 65, 'time': '4 days', 'humidity': None, 'retained_percentage_cont': 90, 'retained_percentage_tret': 30}","{'test_name': 'Stability test', 'temperature': 85, 'time': '4 days', 'humidity': None, 'retained_percentage_cont': None, 'retained_percentage_tret': 30}",,,,,,,,,,,,,,,,,,,,,,,,,1-Butyl-3-methylimidazolium hexafluorophosphate,F[P-](F)(F)(F)(F)F.C(CCC)N1C=[N+](C=C1)C
630,Cs 0.25 MA 0.03 FA 0.72 PbI 2.73 Br 0.27,VNPB,NIP,PC 61 BM,Methylamine (MA),,,,,"{'test_name': 'Air and thermal stability', 'temperature': 80, 'time': 600, 'humidity': 40, 'retained_percentage_cont': 90, 'retained_percentage_tret': 61}",,,,,,,,,,,,,,,,,,,,,,,,,,methylamine,CN
631,PEA 0.15 FA 0.75 MA 0.10 SnI2 Br,PEDOT:PSS,PIN,PCBM,4-Phenylthiosemicarbazide (4PTSC),8.68,0.78,12.22,0.94,"{'test_name': 'Stability test under ambient conditions', 'temperature': 25, 'time': 1200, 'humidity': 30, 'retained_percentage_cont': 20, 'retained_percentage_tret': 80}",,,,,,,,,,,,,,,,,,,,,,,,,,4-phenylthiosemicarbazide,C1(=CC=CC=C1)NC(NN)=S
634,,SnO2,,,SnO2,22.58,1.14,24.16,1.17,"{'test_name': 'Stability test', 'temperature': 30, 'time': 41, 'humidity': 30, 'retained_percentage_cont': 77, 'retained_percentage_tret': 87}",,,,,,,,,,,,,,,,,,,,,,,,,,Tin(IV) oxide,[Sn](=O)=O
635,,,,,2-(4-(methylsulfonyl) phenyl)ethylamine hydrochloride (MSPE-Cl),22.34,1.17,24.16,1.191,"{'test_name': 'ISOS-L or ISOS-T', 'temperature': 35, 'time': 2000, 'humidity': '35% relative humidity', 'retained_percentage_cont': 67, 'retained_percentage_tret': 93}",,,,,,,,,,,,,,,,,,,,,,,,,,2-(4-(Methylsulfonyl)phenyl)ethylamine hydrochloride,Cl.CS(=O)(=O)C1=CC=C(C=C1)CCN
636,,,,,3-(aminomethyl) piperidinium (3-AMP),0.1,,1.4,,"{'test_name': 'ISOS-T', 'temperature': 25, 'time': 3, 'humidity': None, 'retained_percentage_cont': None, 'retained_percentage_tret': None}",,,,,,,,,,,,,,,,,,,,,,,,,,3-(Aminomethyl)piperidinium,NCC1C[NH2+]CCC1
638,,,,,n-hexyl trimethyl ammonium bromide (HTAB),,,,,"{'test_name': 'stability test', 'temperature': 85, 'time': 1500, 'humidity': 85, 'retained_percentage_cont': 95, 'retained_percentage_tret': None}","{'test_name': 'thermal stress test', 'temperature': 85, 'time': 500, 'humidity': None, 'retained_percentage_cont': 90, 'retained_percentage_tret': None}",,,,"{'test_name': 'light soaking test', 'temperature': None, 'time': 1000, 'humidity': None, 'retained_percentage_cont': 87, 'retained_percentage_tret': None}",,,,,,,,,,,,,,,,,,,,,n-hexyltrimethylammonium bromide,[Br-].C(CCCCC)[N+](C)(C)C
641,,,,,Bis(2-oxo-3-oxazolidinyl)phosphinic chloride (BOP-Cl),,,25.0,,"{'test_name': 'MPP tracking', 'temperature': '40-45 °C', 'time': 1200, 'humidity': None, 'retained_percentage_cont': None, 'retained_percentage_tret': 93}",,,,,,,,,,,,,,,,,,,,,,,,,,Bis(2-oxo-3-oxazolidinyl)phosphinic chloride,O=C1OCCN1P(=O)(N1C(OCC1)=O)Cl
643,MAPbI3,PC60BM,PIN,NiOx,CuI,17.1,0.99,18.1,1.08,"{'test_name': 'Capacitance-voltage (C-V)', 'temperature': 300, 'time': None, 'humidity': None, 'retained_percentage_cont': None, 'retained_percentage_tret': None}","{'test_name': 'DLTS', 'temperature': 100, 'time': None, 'humidity': None, 'retained_percentage_cont': None, 'retained_percentage_tret': None}",,,,"{'test_name': 'SCLC', 'temperature': 300, 'time': None, 'humidity': None, 'retained_percentage_cont': None, 'retained_percentage_tret': None}",,,,,,,,,,,,,,,,,,,,,copper(I) iodide,[Cu]I
648,FAPbI3,TiO2,NIP,Carbon,K2S,17.77,960.0,20.07,1019.0,"{'test_name': 'ISOS-L', 'temperature': 80, 'time': '10 min', 'humidity': None, 'retained_percentage_cont': 100, 'retained_percentage_tret': 100}",,,,,,,,,,,,,,,,,,,,,,,,,,Potassium sulfide,[S-2].[K+].[K+]
651,FA 0.83 Cs 0.05 MA 0.12 PbI 2.64 Br 0.36,,,,Guanidine iodide (GAI),17.47,1.12,20.56,1.15,"{'test_name': 'Stability test in ambient environment', 'temperature': '25-30 °C', 'time': '14 days', 'humidity': '30-40% RH', 'retained_percentage_cont': 60, 'retained_percentage_tret': 81}","{'test_name': 'Stability test in high-humidity environment', 'temperature': '25-30 °C', 'time': '10 days', 'humidity': '65% RH', 'retained_percentage_cont': 37, 'retained_percentage_tret': 62}",,,,,,,,,,,,,,,,,,,,,,,,,guanidine iodide,[I-].NC(=N)N
652,,,,,5-Aminopyridine-2-Carboxylic Acid (APC),,,,,"{'test_name': 'stability', 'temperature': 25, 'time': 1800, 'humidity': None, 'retained_percentage_cont': 97, 'retained_percentage_tret': 90}",,,,,,,,,,,,,,,,,,,,,,,,,,5-Aminopyridine-2-carboxylic acid,NC=1C=CC(=NC1)C(=O)O
653,,,,,8N8 (octylammonium),,,,,"{'test_name': 'PL quantum yield (PLQY)', 'temperature': None, 'time': '1 month', 'humidity': None, 'retained_percentage_cont': None, 'retained_percentage_tret': 99.7}",,,,,,,,,,,,,,,,,,,,,,,,,,octylammonium,C(CCCCCCC)[NH3+]
657,,,,,Bis(trifluoromethyl) benzo amide (BTFZA),17.06,1.06,19.85,1.1,"{'test_name': 'PCE retention after 600 hours', 'temperature': None, 'time': 600, 'humidity': '40-50%', 'retained_percentage_cont': 70, 'retained_percentage_tret': 86}",,,,,,,,,,,,,,,,,,,,,,,,,,bis(trifluoromethyl)benzoamide,FC(F)(F)C=1C(=C(C(=O)N)C=CC1)C(F)(F)F
659,,,,,2-mercapto-4-methyl-5-thiazoleacetic acid (MMTA),21.17,1.059,23.44,1.165,"{'test_name': 'N2 aging', 'temperature': None, 'time': 1000, 'humidity': None, 'retained_percentage_cont': 65, 'retained_percentage_tret': 87}","{'test_name': 'Light aging', 'temperature': None, 'time': 1500, 'humidity': None, 'retained_percentage_cont': 60.5, 'retained_percentage_tret': 97}",,,,,,,,,,,,,,,,,,,,,,,,,2-Mercapto-4-methyl-5-thiazoleacetic acid,SC=1SC(=C(N1)C)CC(=O)O
