Repository: kanggunh/DSC180_B11_Q2

### Folder Structure
```
DSC180_B11
└───data                                   # Collection of all data
│    │   biocs/                                
│    │   model_results/                        
│    │   txts/                               
│    │   xmls/                                 
│    │   .
│    │   .
│    │   .
│    │   .
│    └───training_data.csv                 
│
└───images
│    │   classification_compare.png        # Model comparison visualization
│    │   pipeline.png                      # Workflow diagram
│    └───q2_timeline.png                   # Project timeline visualization
│
└───models
│    │   llama-3.2-3b-it-Perovskite-PaperExtractor/

File: data/extraction_final/data_with_smiles.csv (part 5 of 6)
Unnamed: 0,perovskite_composition,electron_transport_layer,pin_nip_structure,hole_transport_layer,passivating_molecule,control_pce,control_voc,treated_pce,treated_voc,test_1,test_2,structure_pin_nip,treated_jsc,treated_ff,test_3,test_4,test_5,test_6,test_7,test_8,test_9,test_10,control_jsc,control_ff,control_pec,treated_eqe,treated_stabilized_pce,control_fill_factor,treated_fill_factor,controljsc,treatedjsc,treated_hysteresis_index,binding_energy,fill_factor,treated_iscc,IUPAC_passivator,passivator_smiles
1543,,,,p-A5HP-E-POZOD-E,PEAI,,,25.5,,"{'test_name': 'ISOS-D', 'temperature': 85, 'time': 1000, 'humidity': None, 'retained_percentage_cont': None, 'retained_percentage_tret': None}",,,,,,,,,,,,,,,,,,,,,,,,,,Phenylethylammonium iodide,[I-].C1(=CC=CC=C1)CC[NH3+]
1544,,,,,Methylammonium chloride (MACl),,,,,"{'test_name': None, 'temperature': None, 'time': None, 'humidity': None, 'retained_percentage_cont': None, 'retained_percentage_tret': None}",,,,,,,,,,,,,,,,,,,,,,,,,,Methylammonium chloride,[Cl-].C[NH3+]
1545,,,,,PEAI,,,,,"{'test_name': 'ISOS-D', 'temperature': 150, 'time': 20, 'humidity': None, 'retained_percentage_cont': 74, 'retained_percentage_tret': 80}",,,,,,,,,,,,,,,,,,,,,,,,,,Phenylethylammonium iodide,[I-].C1(=CC=CC=C1)CC[NH3+]
1558,,,,,Diethyl ether (DEE),26.0,,33.0,,"{'test_name': 'Ambient air exposure', 'temperature': 25, 'time': 24, 'humidity': 30, 'retained_percentage_cont': 85, 'retained_percentage_tret': 85}",,,,,,,,,,,,,,,,,,,,,,,,,,diethyl ether,C(C)OCC
1566,MAPbI3,SnO2,PIN,Spiro-OMeTAD,Glycine,,,93.0,,"{'test_name': None, 'temperature': 25, 'time': 30, 'humidity': 30, 'retained_percentage_cont': 61, 'retained_percentage_tret': 93}",,,,,,,,,,,,,,,,,,,,,,,,,,aminoethanoic acid,NCC(=O)O
1567,Ag3BiI6,TiO2 (c-TiO2 and m-TiO2),n-i-p,Spiro-OMeTAD,CsI,1.94,,2.27,,"{'test_name': 'Stability under air and humidity', 'temperature': 25, 'time': 222, 'humidity': '50% RH', 'retained_percentage_cont': None, 'retained_percentage_tret': None}",,,,,,,,,,,,,,,,,,,,,,,,,,cesium iodide,[I-].[Cs+]
1573,CsPbI2.75Br0.25,,,,2-(thiocyanomethylthio)benzothiazole (TCMTB),16.06,1.13,17.88,1.19,"{'test_name': 'ISOS-D', 'temperature': 85, 'time': 500, 'humidity': None, 'retained_percentage_cont': 32, 'retained_percentage_tret': 66}","{'test_name': 'ISOS-L', 'temperature': 30, 'time': 720, 'humidity': None, 'retained_percentage_cont': 83, 'retained_percentage_tret': 91}",,,,"{'test_name': 'ISOS-T', 'temperature': 85, 'time': 500, 'humidity': None, 'retained_percentage_cont': 51, 'retained_percentage_tret': 79}",,,,,,,,,,,,,,,,,,,,,2-(Thiocyanomethylthio)benzothiazole,S(C#N)CSC=1SC2=C(N1)C=CC=C2
1580,Cs0.05FA0.85MA0.1PbI2.91Br0.09,ITO,PIN,Me-2PACz,1-(4-Fluorophenyl) biguanide hydrochloride (F-BHCl),22.41,1.136,25.14,1.18,"{'test_name': 'Storage', 'temperature': 'room temperature', 'time': '1000 h', 'humidity': 'N2-filled glovebox', 'retained_percentage_cont': 94.2, 'retained_percentage_tret': None}","{'test_name': 'Thermal', 'temperature': '85 °C', 'time': '1000 h', 'humidity': 'N2-filled glovebox', 'retained_percentage_cont': 58.2, 'retained_percentage_tret': 74.43}",,,,"{'test_name': 'Operation', 'temperature': 'AM1.5 illumination', 'time': '1000 h', 'humidity': 'N2-filled glovebox', 'retained_percentage_cont': 60.3, 'retained_percentage_tret': 92.9}",,,,,,,,,,,,,,,,,,,,,1-(4-fluorophenyl)biguanide hydrochloride,Cl.FC1=CC=C(C=C1)NC(=N)NC(=N)N
1581,Cs0.05 MA0.1 FA0.85 PbI2.9Br0.1 Á0.05PbI2,spiro-MeOTAD,n-i-p,Au,1-phenylguanidine (PGua),20.98,1.078,24.62,1.181,"{'test_name': 'stability under MPPT', 'temperature': 'room temperature', 'time': 1150, 'humidity': 'N2 atmosphere', 'retained_percentage_cont': 95, 'retained_percentage_tret': 1}","{'test_name': 'thermal stability', 'temperature': 85, 'time': 1200, 'humidity': 'N2 atmosphere', 'retained_percentage_cont': 50, 'retained_percentage_tret': 92}",,,,,,,,,,,,,,,,,,,,,,,,,1-phenylguanidine,C1(=CC=CC=C1)NC(=N)N
1582,,SnO2,,,3-Hydroxytyramine hydrochloride,20.3,1.038,22.63,1.068,"{'test_name': 'stability in air', 'temperature': 25, 'time': 1400, 'humidity': 40, 'retained_percentage_cont': 80, 'retained_percentage_tret': None}","{'test_name': 'stability in nitrogen', 'temperature': 85, 'time': 700, 'humidity': None, 'retained_percentage_cont': 30, 'retained_percentage_tret': 82}",,,,,,,,,,,,,,,,,,,,,,,,,3-Hydroxytyramine hydrochloride,Cl.OC=1C=C(CCN)C=CC1O
1589,,,,,Guanidine thiocyanate (GASCN),,,,,"{'test_name': 'MPP tracking', 'temperature': None, 'time': 500, 'humidity': None, 'retained_percentage_cont': 89, 'retained_percentage_tret': None}",,,,,,,,,,,,,,,,,,,,,,,,,,guanidine thiocyanate,[S-]C#N.NC(=N)N
1590,,,,,ammonium benzenesulfonate (ABS),,,15.0,,"{'test_name': 'stability test', 'temperature': 20, 'time': 216, 'humidity': 20, 'retained_percentage_cont': 81.1, 'retained_percentage_tret': 98.5}",,,,,,,,,,,,,,,,,,,,,,,,,,Ammonium benzenesulfonate,C1(=CC=CC=C1)S(=O)(=O)[O-].[NH4+]
1593,,,,,4-trifluoromethylphenylhydrazine hydrochloride (TFPHCl),,,23.09,0.88,"{'test_name': 'MPP tracking', 'temperature': 25, 'time': 780, 'humidity': None, 'retained_percentage_cont': 80, 'retained_percentage_tret': 80}","{'test_name': 'Long-term stability', 'temperature': 25, 'time': 450, 'humidity': None, 'retained_percentage_cont': 80, 'retained_percentage_tret': 80}",,,,,,,,,,,,,,,,,,,,,,,,,4-trifluoromethylphenylhydrazine hydrochloride,Cl.FC(C1=CC=C(C=C1)NN)(F)F
1594,FAPbI3 0.992 (MAPbBr3 0.08),SnO2,,Spiro-OMeTAD,Allicin,22.87,1.11,25.07,1.16,"{'stability_type': 'Operational stability', 'temperature': '15-25 °C', 'time': 1000, 'humidity': 'N2 atmosphere', 'retained_proportion_cont': 0.9451, 'retained_proportion_tret': None}",,PIN,,,,,,,,,,,,,,,,,,,,,,,,Allicin,C=CCS(SCC=C)=O
1595,,,,,4-amidinopyridine (4AP),,,,,"{'test_name': 'Stability test', 'temperature': 50, 'time': 1600, 'humidity': None, 'retained_percentage_cont': 59, 'retained_percentage_tret': 90}",,,,,,,,,,,,,,,,,,,,,,,,,,4-amidinopyridine,C(N)(=N)C1=CC=NC=C1
1599,FAPbI3 (0.95) and MAPbBr3 (0.05),SnO2,n-i-p,spiro-OMeTAD,4-methoxyphenethylamine (MPA),19.77,1.11,22.61,1.14,"{'test_name': 'Stability test', 'temperature': 25, 'time': 50, 'humidity': 'Ambient', 'retained_percentage_cont': 85, 'retained_percentage_tret': 90}",,,,,,,,,,,,,,,,,,,,,,,,,,4-methoxyphenylethanamine,COC1=CC=C(C=C1)C(C)N
1607,,,,,methylammonium pyridine-2-carboxylic (MAPyA),21.26,1.11,24.06,1.21,"{'test_name': 'Humidity stability', 'temperature': 50, 'time': 1500, 'humidity': 60, 'retained_percentage_cont': 30, 'retained_percentage_tret': 93}","{'test_name': 'Light soaking stability', 'temperature': 25, 'time': 1480, 'humidity': None, 'retained_percentage_cont': 5, 'retained_percentage_tret': 87}",,,,,,,,,,,,,,,,,,,,,,,,,Methylammonium pyridine-2-carboxylate,N1=C(C=CC=C1)C(=O)[O-].C[NH3+]
1609,,,,,Triphenylsulfonium triflate,,,23.88,,"{'test_name': None, 'temperature': 24, 'time': 1500, 'humidity': '20-30%', 'retained_percentage_cont': None, 'retained_percentage_tret': 90}",,,,,,,,,,,,,,,,,,,,,,,,,,triphenylsulfonium trifluoromethanesulfonate,FC(S(=O)(=O)[O-])(F)F.C1(=CC=CC=C1)[S+](C1=CC=CC=C1)C1=CC=CC=C1
1615,FA 0.8 Cs 0.2 Pb(I 0.6 Br 0.4)3,SnO2,p-i-n,NiO,Ethylenediamine (EDA),14.4,1.13,18.9,1.25,"{'test_name': 'ISOS-L', 'temperature': 20, 'time': 1340, 'humidity': 20, 'retained_percentage_cont': 70.4, 'retained_percentage_tret': 97.0}",,,,80.3,,,,,,,,,,72.8,,,,,,,,,,,,ethylenediamine,C(CN)N
1616,Cs 0.025 FA 0.475 MA 0.5 Sn 0.5 Pb 0.5 I 2.925 Br 0.075,PCBM,NIP,MeO2PACz,EDA,,,,,"{'test_name': 'thermal stability', 'temperature': 85, 'time': 1000, 'humidity': None, 'retained_percentage_cont': 94, 'retained_percentage_tret': None}",,,,,,,,,,,,,,,,,,,,,,,,,,ethylenediamine,C(CN)N
1618,,,,,Guanidinium acetate (GAAc),22.05,1.09,25.22,1.2,"{'test_name': 'Operational stability', 'temperature': 25, 'time': 2073, 'humidity': None, 'retained_percentage_cont': None, 'retained_percentage_tret': 93}",,,,,,,,,,,,,,,,,,,,,,,,,,Guanidinium acetate,C(C)(=O)[O-].NC(=[NH2+])N
1620,"CsPbCl3, CsPbBr3, CsPbI3",,,,"Oleylamine, Oleic acid",,,,,,,,,,,,,,,,,,,,,,,,,,,,,,,,C(CCCCCCC\C=C/CCCCCCCC)(=O)O.C(CCCCCCC\C=C/CCCCCCCC)N
1627,,,,,Phenylphosphonic Acid (PPA),,,24.5,,"{'test_name': 'Photostability test', 'temperature': 40, 'time': 60, 'humidity': None, 'retained_percentage_cont': 50, 'retained_percentage_tret': 100}","{'test_name': 'Thermal stability test', 'temperature': 80, 'time': 180, 'humidity': None, 'retained_percentage_cont': 30, 'retained_percentage_tret': 100}",,,,,,,,,,,,,,,,,,,,,,,,,Phenylphosphonic acid,C1(=CC=CC=C1)P(O)(O)=O
1628,FA 0.95 Cs 0.05 PbI3,,,,3-(2-aminoethyl)pyridine (3-PyEA),23.97,,25.45,,"{'test_name': 'operational stability', 'temperature': 55, 'time': 1800, 'humidity': 'air', 'retained_percentage_cont': 96.5, 'retained_percentage_tret': 94.9}","{'test_name': 'thermal stability', 'temperature': 85, 'time': 500, 'humidity': 'N2 atmosphere', 'retained_percentage_cont': 63.7, 'retained_percentage_tret': None}",,,,,,,,,,,,,,,,,,,,,,,,,3-(2-aminoethyl)pyridine,NCCC=1C=NC=CC1
1635,PEA2[(Cs0.4 EA0.4 MDA0.1)2]Pb3(Br0.8 Cl0.2)10,m-PEDOT:PSS,NIP,PEDOT:PSS,Ethylamine chloride (EACl),,,17.33,,"{'test_name': 'Stability test (inferred)', 'temperature': None, 'time': None, 'humidity': None, 'retained_percentage_cont': None, 'retained_percentage_tret': None}",,,,,,,,,,,,,,,,,,,,,,,,,,ethanamine hydrochloride,Cl.C(C)N
1640,,,,,1-allyl-3-methylimidazolium dicyanamide (AMI),18.42,1.284,20.44,1.339,"{'test_name': 'Stability test', 'temperature': 'Room temperature', 'time': 1300, 'humidity': 'N2 atmosphere', 'retained_percentage_cont': 85, 'retained_percentage_tret': 85}","{'test_name': 'Thermal stability test', 'temperature': 85, 'time': None, 'humidity': 'N2 atmosphere', 'retained_percentage_cont': 35, 'retained_percentage_tret': 55}",,,,,,,,,,,,,,,,,,,,,,,,,1-Allyl-3-methylimidazolium dicyanamide,[N-](C#N)C#N.C(C=C)N1C=[N+](C=C1)C
1642,CsPbBr3,,,,1-(p-tolyl)ethanamine (PTEA),,,,,"{'test_name': None, 'temperature': None, 'time': 14, 'humidity': None, 'retained_percentage_cont': 100, 'retained_percentage_tret': 100}",,,,,,,,,,,,,,,,,,,,,,,,,,1-(4-Methylphenyl)ethanamine,CC1=CC=C(C=C1)C(C)N
1645,,,,,Ca(CF3SO3)2,14.76,,16.5,,"{'test_name': 'ISOS-L', 'temperature': 25, 'time': 500, 'humidity': 25, 'retained_percentage_cont': 65, 'retained_percentage_tret': 81}",,,,,,,,,,,,,,,,,,,,,,,,,,Calcium trifluoromethanesulfonate,FC(S(=O)(=O)[O-])(F)F.[Ca+2].FC(S(=O)(=O)[O-])(F)F
1647,,,,,SnO2,,,,,"{'test_name': 'ISOS-D', 'temperature': 85, 'time': 360, 'humidity': None, 'retained_percentage_cont': 80, 'retained_percentage_tret': None}",,,,,,,,,,,,,,,,,,,,,,,,,,Tin(IV) oxide,[Sn](=O)=O
1648,,,,,6-Mercaptopurine,6.12,0.79,10.7,0.91,"{'test_name': 'ISOS-LT', 'temperature': 1000, 'time': '1000 hours', 'humidity': None, 'retained_percentage_cont': 65, 'retained_percentage_tret': 70}",,,,,,,,,,,,,,,,,,,,,,,,,,6-Mercaptopurine,SC1=C2NC=NC2=NC=N1
1651,"CsPbX3:F (X=Cl, Br, I)",,,,Hydrofluoric acid (HF),,,97.2,,"{'stability_type': 'Water stability', 'temperature': 25, 'time': 105, 'humidity': '40-60', 'retained_proportion_cont': 0.9, 'retained_proportion_tret': 0.9}","{'stability_type': 'UV stability', 'temperature': 25, 'time': 6, 'humidity': '40-60', 'retained_proportion_cont': 0.0, 'retained_proportion_tret': 0.6000000000000001}",,,,"{'stability_type': 'Thermal stability', 'temperature': 100, 'time': 1, 'humidity': '40-60', 'retained_proportion_cont': None, 'retained_proportion_tret': None}",,,,,,,,,,,,,,,,,,,,,hydrofluoric acid,F
1659,,,,,methylammonium succinate,,,,,"{'test_name': 'stability_test', 'temperature': None, 'time': 10000, 'humidity': None, 'retained_percentage_cont': 85, 'retained_percentage_tret': None}","{'test_name': 'stability_test', 'temperature': None, 'time': 1200, 'humidity': None, 'retained_percentage_cont': 80, 'retained_percentage_tret': None}",,,,,,,,,,,,,,,,,,,,,,,,,Methylammonium succinate,C(CCC(=O)[O-])(=O)[O-].C[NH3+].C[NH3+]
1662,,,,,methylammonium acetate (MAAc),20.49,,21.18,,"{'stability_type': 'Humidity and temperature stability', 'temperature': 85, 'time': 120, 'humidity': 35, 'retained_proportion_cont': None, 'retained_proportion_tret': 0.89}",,,,,,,,,,,,,,,,,,,,,,,,,,methylammonium acetate,C(C)(=O)[O-].C[NH3+]
1664,CsFAPbI3,spiro-MeOTAD,NIP,Au,MABr,50.32,0.977,92.89,0.914,"{'test_name': 'ISOS-D', 'temperature': 25, 'time': 60, 'humidity': 'high', 'retained_percentage_cont': 50.32, 'retained_percentage_tret': 92.89}",,,,,,,,,,,,,,,,,,,,,,,,,,Methylammonium bromide,[Br-].C[NH3+]
1666,"Sb2(S,Se)3",CdS,PIN,Spiro-OMeTAD,LiF,10.5,672.0,10.76,673.0,"{'test_name': 'ISOS-D', 'temperature': 60, 'time': 1000, 'humidity': 30, 'retained_percentage_cont': 70, 'retained_percentage_tret': 75}",,,,,,,,,,,,,,,,,,,,,,,,,,lithium fluoride,[F-].[Li+]
1668,,,,,phenethylammonium iodide,,,24.33,,"{'test_name': 'Stability test', 'temperature': 60, 'time': 1000, 'humidity': 25, 'retained_percentage_cont': 90, 'retained_percentage_tret': 90}",,,,,,,,,,,,,,,,,,,,,,,,,,2-phenylethylazanium iodide,[I-].C1(=CC=CC=C1)CC[NH3+]
1669,FAPbBr3,,,,Oleylamine,,,,,"{'test_name': 'Photostability under irradiation', 'temperature': None, 'time': '12 hours', 'humidity': None, 'retained_percentage_cont': 70, 'retained_percentage_tret': 70}","{'test_name': 'PL decay time', 'temperature': None, 'time': None, 'humidity': None, 'retained_percentage_cont': None, 'retained_percentage_tret': None}",,,,,,,,,,,,,,,,,,,,,,,,,Oleylamine,C(CCCCCCC\C=C/CCCCCCCC)N
1670,,,,,1-butanethiol,,,25.7,,"{'test_name': 'SLP treatment', 'temperature': 25, 'time': 24, 'humidity': None, 'retained_percentage_cont': 100, 'retained_percentage_tret': None}",,,,,,,,,,,,,,,,,,,,,,,,,,butane-1-thiol,C(CCC)S
1684,FA 0.5 MA 0.5 Sn 0.5 Pb 0.5 I 3,,,PEDOT: PSS,Histidine (HIS),18.93,0.803,21.46,0.855,"{'test_name': 'Stability test', 'temperature': 25, 'time': 450, 'humidity': 20, 'retained_percentage_cont': 80, 'retained_percentage_tret': 90}","{'test_name': 'Stability test', 'temperature': 25, 'time': 1030, 'humidity': 20, 'retained_percentage_cont': None, 'retained_percentage_tret': None}",,,,,,,,,,,,,,,,,,,,,,,,,Histidine,N[C@@H](CC1=CNC=N1)C(=O)O
1686,,,,,KCl,,,19.86,1.105,"{'test_name': 'stability', 'temperature': None, 'time': 30, 'humidity': None, 'retained_percentage_cont': 86.2, 'retained_percentage_tret': None}",,,,,,,,,,,,,,,,,,,,,,,,,,potassium chloride,[Cl-].[K+]
1695,,,,,Mg,,,,,"{'test_name': 'Stability test', 'temperature': None, 'time': None, 'humidity': None, 'retained_percentage_cont': None, 'retained_percentage_tret': None}",,,,,,,,,,,,,,,,,,,,,,,,,,Magnesium,[Mg]
1697,,,,,Piperazinium iodide (PI),,,,,"{'test_name': 'T80 lifetime', 'temperature': None, 'time': 64, 'humidity': None, 'retained_percentage_cont': None, 'retained_percentage_tret': 15}",,,,,,,,,,,,,,,,,,,,,,,,,,piperazinium iodide,[I-].[NH2+]1CCNCC1
1698,,SnO2,,,Cr2O3,,,25.41,,"{'test_name': 'T90', 'temperature': None, 'time': 700, 'humidity': None, 'retained_percentage_cont': None, 'retained_percentage_tret': None}",,,,,,,,,,,,,,,,,,,,,,,,,,Chromium(III) oxide,[O-2].[Cr+3].[O-2].[O-2].[Cr+3]
1700,,,,,GeI2,,,,,"{'test_name': 'N2 storage', 'temperature': None, 'time': 13800, 'humidity': None, 'retained_percentage_cont': 91, 'retained_percentage_tret': None}",,,,,,,,,,,,,,,,,,,,,,,,,,Germanium(II) iodide,[Ge](I)I
1701,,,,,Br,,,,,"{'test_name': 'Moisture stability test', 'temperature': 35, 'time': '20 days', 'humidity': 55, 'retained_percentage_cont': None, 'retained_percentage_tret': None}","{'test_name': 'Heat stability test', 'temperature': 45, 'time': '72 hours', 'humidity': None, 'retained_percentage_cont': None, 'retained_percentage_tret': None}",,,,,,,,,,,,,,,,,,,,,,,,,Bromine,[Br]
1705,AgBiS2,PCBM,PIN,BCP,Sodium (Na),3.51,0.344,4.64,0.391,"{'test_name': 'Light-soaking stability', 'temperature': None, 'time': 240, 'humidity': None, 'retained_percentage_cont': None, 'retained_percentage_tret': None}",,,,,,,,,,,,,,,,,,,,,,,,,,Sodium,[Na]
1707,,,,,4-hydrazinobenzene-1-sulfonamide hydrochloride (BHACl),,,22.01,,"{'test_name': None, 'temperature': None, 'time': 1000, 'humidity': None, 'retained_percentage_cont': None, 'retained_percentage_tret': 95}",,,,,,,,,,,,,,,,,,,,,,,,,,4-Hydrazinobenzene-1-sulfonamide hydrochloride,Cl.N(N)C1=CC=C(C=C1)S(=O)(=O)N
1708,Cs4SnBr6,,,,H3PO2,,,23.5,,"{'stability_type': 'Stability under ambient storage', 'temperature': '20-25 °C', 'time': 90, 'humidity': '50-60% RH', 'retained_proportion_cont': 0.9500000000000001, 'retained_proportion_tret': None}",,,,,,,,,,,,,,,,,,,,,,,,,,Phosphorous acid,P(O)(O)O
1709,,,,,Benzoic acid,15.42,,18.05,1.09,"{'test_name': 'Stability test', 'temperature': 25, 'time': 30, 'humidity': 35, 'retained_percentage_cont': 75, 'retained_percentage_tret': 86}",,,,,,,,,,,,,,,,,,,,,,,,,,Benzoic acid,C(C1=CC=CC=C1)(=O)O
1712,,,,,PEABr,,,,,"{'test_name': 'T50', 'temperature': 23, 'time': 340, 'humidity': None, 'retained_percentage_cont': None, 'retained_percentage_tret': None}","{'test_name': 'T50', 'temperature': 25, 'time': 2100, 'humidity': 30, 'retained_percentage_cont': None, 'retained_percentage_tret': None}",,,,"{'test_name': 'T50', 'temperature': 25, 'time': 300, 'humidity': None, 'retained_percentage_cont': None, 'retained_percentage_tret': None}",,,,,,,,,,,,,,,,,,,,,Phenylethylammonium bromide,[Br-].C1(=CC=CC=C1)CC[NH3+]
1716,,,,,Antimony trifluoride (SbF3),,,14.37,0.938,"{'test_name': 'Stability test', 'temperature': 25, 'time': 1500, 'humidity': None, 'retained_percentage_cont': 95, 'retained_percentage_tret': 95}",,,,,,,,,,,,,,,,,,,,,,,,,,antimony trifluoride,[Sb](F)(F)F
1721,,,,,Oleylphosphonic acid (OLPA),,,,,"{'test_name': None, 'temperature': None, 'time': None, 'humidity': None, 'retained_percentage_cont': None, 'retained_percentage_tret': None}",,,,,,,,,,,,,,,,,,,,,,,,,,Oleylphosphonic acid,C(CCCCCCC\C=C/CCCCCCCC)P(O)(O)=O
1729,Cs 0.05 MA 0.05 FA 0.90 Pb(I1-xClx)3,Spiro-OMeTAD,NIP,PCBM,[Bcmim]Cl,20.11,1.17,22.97,1.17,"{'test_name': 'ISOS-L-1', 'temperature': 25, 'time': 1000, 'humidity': 'none', 'retained_percentage_cont': 84.53, 'retained_percentage_tret': 94.66}",,,,,,,,,,,,,,,,,,,,,,,,,,1-butyl-3-methylimidazolium chloride,[Cl-].C(CCC)N1C=[N+](C=C1)C
1732,WB-Sn-HP,ITO,NIP,PEDOT:PSS,4-Fluoro-benzohydrazide (F-BHZ),7.96,0.914,11.14,1.024,"{'test_name': 'Stability Test', 'temperature': 'Room temperature (assumed ~25°C)', 'time': '10 hours', 'humidity': '35-40% RH', 'retained_percentage_cont': '31.22', 'retained_percentage_tret': '50.18'}","{'test_name': 'Stability Test', 'temperature': 'Room temperature (assumed ~25°C)', 'time': '30 hours', 'humidity': '35-40% RH', 'retained_percentage_cont': None, 'retained_percentage_tret': '50.18'}",,,75.7,,,,,,,,,,,,,,,,,14.37,,,,,4-fluorobenzohydrazide,FC1=CC=C(C(=O)NN)C=C1
1735,,,,,Oleylamine,,,,,,,,,,,,,,,,,,,,,,,,,,,,,,,Oleylamine,C(CCCCCCC\C=C/CCCCCCCC)N
1737,,,,,4-methanesulfonyl-benzamidine hydrochloride (MSBH),23.77,1.17,25.32,1.19,"{'test_name': 'Stability under continuous 1-sun illumination', 'temperature': 50, 'time': 520, 'humidity': None, 'retained_percentage_cont': 90, 'retained_percentage_tret': None}","{'test_name': 'Thermal aging', 'temperature': 60, 'time': 740, 'humidity': None, 'retained_percentage_cont': 80, 'retained_percentage_tret': None}",,,,"{'test_name': 'MPP tracking under continuous 1-sun illumination', 'temperature': 50, 'time': 1000, 'humidity': None, 'retained_percentage_cont': 92, 'retained_percentage_tret': None}",,,,,,,,,,,,,,,,,,,,,4-methanesulfonyl-benzamidine hydrochloride,Cl.CS(=O)(=O)C1=CC=C(C(=N)N)C=C1
1739,,,,,PFN-Br&3-PyAI,,,22.07,1.11,"{'test_name': 'ISOS-L', 'temperature': 25, 'time': 27, 'humidity': 25, 'retained_percentage_cont': None, 'retained_percentage_tret': 80}",,,24.73,80.6,,,,,,,,,,,,,,,,,,,,,,3-pyridinium iodide 4-fluorophenyl-N-[2-(2-fluoroethoxy)phenyl]phosphoramide,FC1=CC=C(C=C1)N(P(=O)(N)N)C1=C(C=CC=C1)OCCF.[I-].N1=C[CH2+]=CC=C1
1740,SnI2,TiO2,NIP,PEDOT:PSS,PEABr,14.01,0.59,14.81,0.84,"{'test_name': 'Stability test', 'temperature': 25, 'time': 350, 'humidity': 'N2 atmosphere', 'retained_percentage_cont': 80, 'retained_percentage_tret': 96}",,,,,,,,,,,,,,,,,,,,,,,,,,Phenylethylammonium bromide,[Br-].C1(=CC=CC=C1)CC[NH3+]
1748,CsPbBr3,,,,TiO2,,,,,"{'test_name': None, 'temperature': None, 'time': None, 'humidity': None, 'retained_percentage_cont': None, 'retained_percentage_tret': None}",,,,,,,,,,,,,,,,,,,,,,,,,,titanium dioxide,[O-2].[O-2].[Ti+4]
1753,,,,,PbI2,13.81,984.7,21.78,1126.4,"{'test_name': None, 'temperature': None, 'time': None, 'humidity': None, 'retained_percentage_cont': None, 'retained_percentage_tret': None}",,,,,,,,,,,,,,,,,,,,,,,,,,Lead(II) iodide,[Pb](I)I
1757,,,,,HfO2,,,,,"{'test_name': 'ISOS-T', 'temperature': 500, 'time': 1, 'humidity': None, 'retained_percentage_cont': 290, 'retained_percentage_tret': None}",,,,,,,,,,,,,,,,,,,,,,,,,,hafnium dioxide,[O-2].[O-2].[Hf+4]
1765,,,,,Li+ (from Li-TFSI),,,,,"{'test_name': None, 'temperature': None, 'time': None, 'humidity': None, 'retained_percentage_cont': None, 'retained_percentage_tret': None}",,,,,,,,,,,,,,,,,,,,,,,,,,Lithium,[Li]
1768,,,,,Tetra-n-butylammonium hexafluorophosphate (TBAPF6),16.55,1.03,17.47,1.06,"{'test_name': 'Stability in ambient air', 'temperature': 30, 'time': 168, 'humidity': '30 ± 5%', 'retained_percentage_cont': 30, 'retained_percentage_tret': 70}","{'test_name': 'Stability in nitrogen glove box', 'temperature': 0, 'time': 1600, 'humidity': 0, 'retained_percentage_cont': 33, 'retained_percentage_tret': 91}",,,,,,,,,,,,,,,,,,,,,,,,,Tetra-n-butylammonium hexafluorophosphate,F[P-](F)(F)(F)(F)F.C(CCC)[N+](CCCC)(CCCC)CCCC
1779,,,,,KBr,,,,,"{'test_name': None, 'temperature': None, 'time': None, 'humidity': None, 'retained_percentage_cont': None, 'retained_percentage_tret': None}","{'test_name': None, 'temperature': None, 'time': None, 'humidity': None, 'retained_percentage_cont': 3.55, 'retained_percentage_tret': None}",,,,,,,,,,,,,,,,,,,,,,,,,Potassium bromide,[Br-].[K+]
1786,FA0.8Cs0.2PbI1.6Br1.4,NiOx,PIN,2PACz,4-(2-hydroxyethyl)piperazin-1-ium iodide (PZOI),16.32,1.25,24.05,2.11,"{'test_name': 'Stability', 'temperature': '500 h', 'time': '500 hours', 'humidity': 'null mentioned', 'retained_percentage_cont': 90, 'retained_percentage_tret': 90}",,,,,,,,,,,,,,,,,,,,,,,,,,4-(2-hydroxyethyl)piperazin-1-ium iodide,[I-].OCCN1CC[NH2+]CC1
1788,,SnO2,,,2-(5-chloro-2-benzotriazolyl)-6-tert-butyl-p-cresol (CBTBC),,,20.34,1.214,"{'test_name': 'Humidity stability', 'temperature': 60, 'time': 480, 'humidity': 70, 'retained_percentage_cont': 84, 'retained_percentage_tret': 88}",,,,,,,,,,,,,,,,,,,,,,,,,,2-(5-Chloro-2-benzotriazolyl)-6-tert-butyl-p-cresol,ClC1=CC=2C(=NN(N2)C2=CC(=CC(=C2O)C(C)(C)C)C)C=C1
1792,CsPbI2Br,,,,4-trifluoromethyl phenylmethylammonium iodide (CFPMAI),10.92,0.95,14.43,1.12,"{'test_name': 'Not explicitly stated', 'temperature': 25, 'time': 984, 'humidity': None, 'retained_percentage_cont': 91.2, 'retained_percentage_tret': 98.1}",,,,,,,,,,,,,,,,,,,,,,,,,,4-trifluoromethylphenylmethylammonium iodide,[I-].FC(C1=CC=C(C=C1)C[NH3+])(F)F
1795,,,,,n-hexylammonium bromide (HABr),14.06,,20.8,,"{'test_name': 'ISOS-L-1', 'temperature': 30, 'time': 1000, 'humidity': 'low', 'retained_percentage_cont': 17, 'retained_percentage_tret': 84}",,,,,,,,,,,,,,,,,,,,,,,,,,Hexan-1-aminium bromide,[Br-].C(CCCCC)[NH3+]
1797,,,,,BMIMPF6,,,21.6,,"{'test_name': 'stability', 'temperature': 50, 'time': '50 days', 'humidity': None, 'retained_percentage_cont': 90, 'retained_percentage_tret': 90}",,,,,,,,,,,,,,,,,,,,,,,,,,1-Butyl-3-methylimidazolium hexafluorophosphate,F[P-](F)(F)(F)(F)F.C(CCC)N1C=[N+](C=C1)C
1799,CsPbBr3,,,,PbSe,,,,,"{'test_name': 'PL stability', 'temperature': 80, 'time': 180, 'humidity': None, 'retained_percentage_cont': 29.8, 'retained_percentage_tret': 35.8}","{'test_name': 'Water stability', 'temperature': 25, 'time': 500, 'humidity': 100, 'retained_percentage_cont': 0, 'retained_percentage_tret': 60}",,,,,,,,,,,,,,,,,,,,,,,,,lead selenide,[Pb]=[Se]
1800,,,,,Phenyltrimethylammonium (PTMA),,,15.3,,"{'test_name': 'Thermal stability', 'temperature': 60, 'time': 700, 'humidity': None, 'retained_percentage_cont': 80, 'retained_percentage_tret': None}",,,,,,,,,,,,,,,,,,,,,,,,,,trimethylphenylammonium,C[N+](C1=CC=CC=C1)(C)C
1802,FA 0.5 MA 0.5 Pb 0.5 Sn 0.5 I 0.47 Br 0.03,PEDOT: PSS,PIN,PCBM,SnC2O4,19.34,0.81,21.43,0.86,"{'test_name': 'shelf stability', 'temperature': 'room temperature', 'time': '1000 hours', 'humidity': 'N2-filled glovebox', 'retained_percentage_cont': 68, 'retained_percentage_tret': 78}","{'test_name': 'light stability', 'temperature': 'light/oxygen conditions', 'time': '30 min', 'humidity': 'none', 'retained_percentage_cont': None, 'retained_percentage_tret': None}",,,,,,,,,,,,,,,,,,,,,,,,,Tin(II) oxalate,C(C(=O)[O-])(=O)[O-].[Sn+2]
1803,Cs 0.2 FA 0.8 Pb(I 0.6 Br 0.4) 3,NiO,NIP,Me-4PACz,TEACl,17.39,1.22,19.28,1.26,"{'test_name': 'SPO', 'temperature': 'room temperature', 'time': '300 s', 'humidity': 'inert atmosphere', 'retained_percentage_cont': 19.2, 'retained_percentage_tret': None}",,,,,,,,,,,,,,,,,,,,,,,,,,Triethylamine chloride,[Cl-].C(C)N(CC)CC
1807,,,,,4(5)-iodoimidazole (4II),17.22,1.067,20.95,1.091,"{'test_name': 'Stability test', 'temperature': '35 ± 5% RH', 'time': '35 days', 'humidity': '35 ± 5% RH', 'retained_percentage_cont': 67, 'retained_percentage_tret': 90}",,,,,,,,,,,,,,,,,,,,,,,,,,4-iodoimidazole,IC=1N=CNC1
1808,,,,,RbCl,14.61,,16.85,,"{'test_name': 'ISOS-T', 'temperature': 20, 'time': 60, 'humidity': 50, 'retained_percentage_cont': 68, 'retained_percentage_tret': 83}",,,,,,,,,,,,,,,,,,,,,,,,,,rubidium chloride,[Cl-].[Rb+]
1820,Cs 0.05 (FA 0.85 - MA 0.15 ) 0.95 Pb(I 0.85 Br 0.15 ) 3,PEAI,PIN,PCBM,3-mercaptobenzoic acid,20.43,,24.3,,"{'test_name': 'ISOS-D', 'temperature': 85, 'time': 1740, 'humidity': None, 'retained_percentage_cont': 66.6, 'retained_percentage_tret': 98.4}","{'test_name': 'ISOS-LC', 'temperature': 140, 'time': None, 'humidity': None, 'retained_percentage_cont': 7.5, 'retained_percentage_tret': 93.1}",,,,,,,,,,,,,,,,,,,,,,,,,3-mercaptobenzoic acid,SC=1C=C(C(=O)O)C=CC1
1821,,,,,Phosphorylcholine Chloride (PCC),,,,,"{'test_name': 'ISOS-L', 'temperature': 25, 'time': 1200, 'humidity': None, 'retained_percentage_cont': 91.44, 'retained_percentage_tret': None}",,,,,,,,,,,,,,,,,,,,,,,,,,phosphorylcholine chloride,[Cl-].P(=O)#C[N+](CCO)(C)C
1831,FAPbI3,SnO2/FTO,NIP,Spiro-OMeTAD,1-hexyl-3-methylimidazolium iodide (HMII),17.68,1.025,20.54,1.061,"{'test_name': 'Stability test for HMII', 'temperature': 25, 'time': 300, 'humidity': '30% ± 10%', 'retained_percentage_cont': 83.9, 'retained_percentage_tret': None}","{'test_name': 'Stability test for HMII+MACl', 'temperature': 25, 'time': 300, 'humidity': '30% ± 10%', 'retained_percentage_cont': 75.9, 'retained_percentage_tret': 90.1}",,,,,,,,,,,,,,,,,,,,,,,,,1-hexyl-3-methylimidazolium iodide,[I-].C(CCCCC)N1C=[N+](C=C1)C
1836,FA 0.6 MA 0.4 Pb 0.85 Ba 0.15 I 3-y Cl y,Zn-doped TiO2,NIP,spiro-OMeTAD,Formamidinium (FA),,,,,"{'test_name': None, 'temperature': None, 'time': None, 'humidity': None, 'retained_percentage_cont': None, 'retained_percentage_tret': None}",,,,,,,,,,,,,,,,,,,,,,,,,,formamidinium,C(=[NH2+])N
1841,,,,,Cl2,,,,,,,,,,,,,,,,,,,,,,,,,,,,,,,Chlorine,[Cl]
1847,FASnI3,,,,SnF2,1.39,0.52,7.47,0.641,"{'test_name': 'Thermal admittance spectroscopy (TAS)', 'temperature': 160, 'time': 10, 'humidity': None, 'retained_percentage_cont': 100, 'retained_percentage_tret': 100}",,,,,,,,,,,,,,,,,,,,,,,,,,Tin(II) fluoride,[Sn](F)F
1851,,,,,Biguanide hydrochloride (BH),,,,,"{'test_name': 'Stability test', 'temperature': 25, 'time': 600, 'humidity': 'Relative humidity <30%', 'retained_percentage_cont': 94.69, 'retained_percentage_tret': None}",,,,,,,,,,,,,,,,,,,,,,,,,,biguanide hydrochloride,Cl.NC(=N)NC(=N)N
1853,FA0.85MA0.1Cs0.05PbI3,C60,NIP,SnO2,Nitrilotriacetic acid (NTA),23.45,1.098,25.82,1.174,"{'test_name': 'ISOS-L', 'temperature': 25, 'time': 1000, 'humidity': '<20% RH', 'retained_percentage_cont': 55, 'retained_percentage_tret': 94}",,,,,,,,,,,,,,,,,,,,,,,,,,nitrilotriacetic acid,N(CC(=O)O)(CC(=O)O)CC(=O)O
1855,FAPbI3,TiO2,NIP,spiro-OMeTAD,4-amidinobenzamide hydrochloride (ABAm),22.77,1.138,24.6,1.135,"{'test_name': 'ISOS-T', 'temperature': 25, 'time': 1200, 'humidity': 'high', 'retained_percentage_cont': 17, 'retained_percentage_tret': 93}",,,,,,,,,,,,,,,,,,,,,,,,,,4-amidinobenzamide hydrochloride,Cl.C(N)(=N)C1=CC=C(C(=O)N)C=C1
1857,,,,,IBr,22.9,1.137,24.82,1.171,"{'test_name': 'Operational stability', 'temperature': 25, 'time': 400, 'humidity': None, 'retained_percentage_cont': 78, 'retained_percentage_tret': 89}",,,,,,,,,,,,,,,,,,,,,,,,,,Iodine bromide,IBr
1872,,,,,5-fluoropyridinic acid (FPA),22.97,1.12,25.37,1.14,"{'test_name': 'long-term stability test', 'temperature': None, 'time': 3000, 'humidity': None, 'retained_percentage_cont': 90, 'retained_percentage_tret': 93.17}",,,,,,,,,,,,,,,,,,,,,,,,,,5-fluoropyridinic acid,FC=1C=CC(=NC1)C(=O)O
1874,,,,,formamidinium bromide (FABr),15.3,1.04,19.5,1.1,"{'test_name': 'shelf_stability_test', 'temperature': 25, 'time': 40, 'humidity': 25, 'retained_percentage_cont': None, 'retained_percentage_tret': 80}","{'test_name': 'thermal_stability_test', 'temperature': 85, 'time': 360, 'humidity': None, 'retained_percentage_cont': None, 'retained_percentage_tret': None}",,,,,,,,,,,,,,,,,,,,,,,,,Formamidinium bromide,[Br-].C(=[NH2+])N
1875,,,,,1-butyl-3-methylimidazolium thiocyanate (BmimSCN),12.9,1.18,15.2,1.26,"{'test_name': 'Stability test under high humidity and light exposure', 'temperature': 25, 'time': 600, 'humidity': 50, 'retained_percentage_cont': 20, 'retained_percentage_tret': 90}",,,,,,,,,,,,,,,,,,,,,,,,,,1-butyl-3-methylimidazolium thiocyanate,[S-]C#N.C(CCC)N1C=[N+](C=C1)C
1876,,,,,Lithium nitride (Li3N),,,,,"{'test_name': 'Li plating/stripping', 'temperature': None, 'time': '2 minutes', 'humidity': None, 'retained_percentage_cont': None, 'retained_percentage_tret': None}",,,,,,,,,,,,,,,,,,,,,,,,,,Lithium nitride,[Li+].[Li+].[Li+].[N-3]
1877,FASnI3,PEDOT:PSS,NIP,C60,Acetamidinium (AC),8.8,,10.3,,"{'test_name': 'shelf-life', 'temperature': 25, 'time': 3000, 'humidity': None, 'retained_percentage_cont': 90, 'retained_percentage_tret': 90}","{'test_name': 'light-soaking', 'temperature': 25, 'time': 7.5, 'humidity': None, 'retained_percentage_cont': None, 'retained_percentage_tret': 100}",,,,,,,,,,,,,,,,,,,,,,,,,Acetamidinium,C(C)(=[NH2+])N
1878,,,,,Choline acetate (ChAc),18.2,,19.8,,"{'test_name': 'Stability test', 'temperature': 25, 'time': 600, 'humidity': 40, 'retained_percentage_cont': 85, 'retained_percentage_tret': 93}",,,,,,,,,,,,,,,,,,,,,,,,,,choline acetate,C(C)(=O)OCC[N+](C)(C)C
1880,,,,,n-Octylammonium iodide,,,20.3,1.08,,,,,,,,,,,,,,,,,,,,,,,,,,,n-Octylammonium iodide,[I-].C(CCCCCCC)[NH3+]
1891,Cs0.05(FA0.83MA0.17)0.95Pb(I0.84Br0.16)3,SnO2,NIP,CH3O-PEAI,NH4I,23.2,1.16,24.4,1.18,"{'test_name': 'Long-term stability', 'temperature': 'room temperature', 'time': 600, 'humidity': 'dry (N2 atmosphere)', 'retained_percentage_cont': 90, 'retained_percentage_tret': 73}",,,,,,,,,,,,,,,,,,,,,,,,,,ammonium iodide,[I-].[NH4+]
1895,,,,,Diethyl sulfide (DES),,,,,,,,,,,,,,,,,,,,,,,,,,,,,,,Diethyl sulfide,C(C)SCC
1896,Sn-Pb perovskite,,,,Thiomalic Acid (TA),,,22.7,,"{'test_name': 'Stability test', 'temperature': None, 'time': 350, 'humidity': None, 'retained_percentage_cont': 81.3, 'retained_percentage_tret': 92.7}",,,,,,,,,,,,,,,,,,,,,,,,,,Thiomalic acid,C(C(S)CC(=O)O)(=O)O
1905,,,,,Glycerol monostearate (GMS),,,,,"{'test_name': None, 'temperature': None, 'time': 150, 'humidity': 'ambient', 'retained_percentage_cont': 91, 'retained_percentage_tret': 91}",,,,,,,,,,,,,,,,,,,,,,,,,,Glycerol monostearate,C(CCCCCCCCCCCCCCCCC)(=O)OCC(O)CO
1907,CsPbBr3,SnO2,n-i-p,PEDOT:PSS,CsPbBr3,25.4,2.08,,,"{'test_name': 'Stability test in aqueous solution', 'temperature': 25, 'time': 1000, 'humidity': None, 'retained_percentage_cont': 90, 'retained_percentage_tret': 90}",,,,,,,,,,,,,,,,,,,,,,,,,,cesium lead(III) bromide,[Pb](Br)(Br)Br.[Cs]
1908,,,,,6-thioguanine (TG),20.27,1.153,22.55,1.215,"{'test_name': 'humidity stability', 'temperature': 85, 'time': 700, 'humidity': 85, 'retained_percentage_cont': 30, 'retained_percentage_tret': 81}","{'test_name': 'thermal stability', 'temperature': 85, 'time': 660, 'humidity': None, 'retained_percentage_cont': 17, 'retained_percentage_tret': 85}",,,,,,,,,,,,,,,,,,,,,,,,,6-Thioguanine,N1C(N)=NC=2N=CNC2C1=S
1913,,,,,Bromobenzoic acid (BAC),22.7,1.12,24.02,1.14,"{'test_name': 'Stability test in dry air', 'temperature': 25, 'time': 1600, 'humidity': 'Low (<10% RH)', 'retained_percentage_cont': 42, 'retained_percentage_tret': 88}","{'test_name': 'Stability test in humid air', 'temperature': 25, 'time': 1000, 'humidity': '45% RH', 'retained_percentage_cont': 37, 'retained_percentage_tret': 76}",,25.8,82.03,,,,,,,,,,,,,,,,,,,,,,Bromobenzoic acid,BrC1=C(C(=O)O)C=CC=C1
1914,DA2PbCl4,SnO2,,spiro-OMeTAD,dodecylammonium chloride (DACl),22.66,1.132,23.91,1.174,"{'test_name': 'ISOS-L', 'temperature': 25, 'time': 1000, 'humidity': 10, 'retained_percentage_cont': None, 'retained_percentage_tret': 95}",,,,,,,,,,,,,,,,,,,,,,,,,,dodecylammonium chloride,[Cl-].C(CCCCCCCCCCC)[NH3+]
1917,C6 2 (3AMP)[PbI 4] 2,,,,hexylamine (C6),,,,,"{'test_name': 'ISOS-D', 'temperature': 25, 'time': 24, 'humidity': None, 'retained_percentage_cont': None, 'retained_percentage_tret': None}",,,,,,,,,,,,,,,,,,,,,,,,,,Hexan-1-amine,C(CCCCC)N
1919,,,,,Methylammonium chloride (MACl),,,22.45,,"{'test_name': None, 'temperature': 1000, 'time': '1000 h', 'humidity': None, 'retained_percentage_cont': 95, 'retained_percentage_tret': None}",,,,,,,,,,,,,,,,,,,,,,,,,,Methylammonium chloride,[Cl-].C[NH3+]
1920,,,,,cetyltrimethylammonium bromide (CTAB),,,12.69,943.0,"{'test_name': 'ISOS-L', 'temperature': 40, 'time': 60, 'humidity': '40% relative humidity', 'retained_percentage_cont': 96, 'retained_percentage_tret': None}",,,,,,,,,,,,,,,,,,,,,,,,0.5700000000000001,,Cetyltrimethylammonium bromide,[Br-].C(CCCCCCCCCCCCCCC)[N+](C)(C)C
1929,CsPbBrxI3-x (0 < x < 1),,,,tetrabutylammonium bromide (TBAB),,,,,"{'test_name': 'ISOS-D', 'temperature': 30, 'time': 16, 'humidity': None, 'retained_percentage_cont': 100, 'retained_percentage_tret': 100}",,,,,,,,,,,,,,,,,,,,,,,,,,tetrabutylammonium bromide,[Br-].C(CCC)[N+](CCCC)(CCCC)CCCC
1934,,,,,Ethylammonium TFSI (EA-TFSI),21.3,1.06,22.6,1.11,"{'test_name': 'Moisture stability', 'temperature': 30, 'time': '1200 hours', 'humidity': 50, 'retained_percentage_cont': None, 'retained_percentage_tret': None}",,,,0.78,,,,,,,,,,,,,,,,,,,,,,ethylammonium bis(trifluoromethylsulfonyl)imide,[N-](S(=O)(=O)C(F)(F)F)S(=O)(=O)C(F)(F)F.C(C)[NH3+]
1935,FAPbI3,,,,CsI,,,23.5,1.16,"{'test_name': 'MPP tracking', 'temperature': 25, 'time': 1200, 'humidity': None, 'retained_percentage_cont': 94, 'retained_percentage_tret': None}",,,,,,,,,,,,,,,,,,,,,,,,,,cesium iodide,[I-].[Cs+]
1937,,SnO2,,,Potassium Fluoride (KF),,,24.3,,"{'test_name': 'ISOS-D', 'temperature': 60, 'time': 250, 'humidity': '60 ± 5% relative humidity', 'retained_percentage_cont': 90, 'retained_percentage_tret': 90}",,,,,,,,,,,,,,,,,,,,,,,,,,Potassium fluoride,[F-].[K+]
1941,,,,,CsCF3SO3,,,,,"{'test_name': 'ISOS-D', 'temperature': 25, 'time': 24, 'humidity': 50, 'retained_percentage_cont': 85, 'retained_percentage_tret': 75}","{'test_name': 'ISOS-L', 'temperature': 60, 'time': 12, 'humidity': 30, 'retained_percentage_cont': 90, 'retained_percentage_tret': 60}",,,,,,,,,,,,,,,,,,,,,,,,,cesium trifluoromethanesulfonate,FC(S(=O)(=O)[O-])(F)F.[Cs+]
1946,CsPbI3-xBr3-x,PEDOT:PSS,NIP,PCBM,Octylammonium iodide (OAI),,,,,"{'test_name': 'Operational stability', 'temperature': 25, 'time': 18, 'humidity': 60, 'retained_percentage_cont': 100, 'retained_percentage_tret': 100}",,,,,,,,,,,,,,,,,,,,,,,,,,octylammonium iodide,[I-].C(CCCCCCC)[NH3+]
1948,,,,,p-xylylenediphosphonic acid,,,25.45,,"{'test_name': 'MPP tracking', 'temperature': 50, 'time': 1100, 'humidity': None, 'retained_percentage_cont': 82.7, 'retained_percentage_tret': None}","{'test_name': 'Thermal aging', 'temperature': 85, 'time': 33, 'humidity': None, 'retained_percentage_cont': None, 'retained_percentage_tret': 80.3}",,,,,,,,,,,,,,,,,,,,,,,,,p-xylylenediphosphonic acid,C1(=CC=C(C=C1)CP(O)(O)=O)CP(O)(O)=O
1956,CsPbBr3,,,,SbBr3,,,,,"{'stability_type': 'UV stability', 'temperature': '365 nm', 'time': 100, 'humidity': None, 'retained_proportion_cont': None, 'retained_proportion_tret': None}","{'stability_type': 'Thermal stability', 'temperature': 50, 'time': 24, 'humidity': None, 'retained_proportion_cont': None, 'retained_proportion_tret': None}",,,,"{'stability_type': 'Moisture stability', 'temperature': None, 'time': 96, 'humidity': None, 'retained_proportion_cont': None, 'retained_proportion_tret': None}",,,,,,,,,,,,,,,,,,,,,antimony(III) bromide,[Sb](Br)(Br)Br
1959,Cs0.08(FA0.87MA0.13)0.92Pb(I0.88Br0.12)3,SnO2,PIN,Spiro-OMeTAD,CsPbBr3,16.26,,18.29,,"{'test_name': 'in_situ_PL', 'temperature': 25, 'time': None, 'humidity': None, 'retained_percentage_cont': None, 'retained_percentage_tret': None}","{'test_name': 'trPL', 'temperature': 25, 'time': 25, 'humidity': None, 'retained_percentage_cont': None, 'retained_percentage_tret': None}",,,,"{'test_name': 'contact_angle', 'temperature': 25, 'time': 2, 'humidity': None, 'retained_percentage_cont': None, 'retained_percentage_tret': 98.1}","{'test_name': 'moisture_resistance', 'temperature': 25, 'time': None, 'humidity': None, 'retained_percentage_cont': None, 'retained_percentage_tret': None}",,,,,,,,,,,,,,,,,,,,cesium lead(III) bromide,[Pb](Br)(Br)Br.[Cs]
1968,,,,,urea,,,16.84,,"{'test_name': 'ISOS-L', 'temperature': None, 'time': 300, 'humidity': '50% ± 10%', 'retained_percentage_cont': 75, 'retained_percentage_tret': 75}",,,,,,,,,,,,,,,,,,,,,,,,,,Urea,NC(=O)N
1972,,SnO2,,,SnCl4,24.63,1.17,25.56,1.187,"{'test_name': 'ambient_storage', 'temperature': 25, 'time': 1000, 'humidity': 25, 'retained_percentage_cont': 95.84, 'retained_percentage_tret': None}","{'test_name': 'thermal_stability', 'temperature': 65, 'time': 1000, 'humidity': 25, 'retained_percentage_cont': 60, 'retained_percentage_tret': 83.5}",,,,"{'test_name': 'qss_iv', 'temperature': None, 'time': None, 'humidity': None, 'retained_percentage_cont': 17.2, 'retained_percentage_tret': 25.32}",,,,,,,,,,,,,,,,,,,,,Tin(IV) chloride,[Sn](Cl)(Cl)(Cl)Cl
1973,,,,,4-aminovaleric acid,,,,,,,,,,,,,,,,,,,,,,,,,,,,,,,4-aminovaleric acid,NC(CCC(=O)O)C
1976,,,,,Cesium formate (HCOOCs),21.45,1.145,22.06,1.152,"{'test_name': 'Long-term stability', 'temperature': 23, 'time': 300, 'humidity': 50, 'retained_percentage_cont': 80, 'retained_percentage_tret': 80}","{'test_name': 'Thermal stability', 'temperature': 70, 'time': 1000, 'humidity': 30, 'retained_percentage_cont': 70, 'retained_percentage_tret': 70}",,,,"{'test_name': 'Humidity stability', 'temperature': 23, 'time': 142, 'humidity': 85, 'retained_percentage_cont': 60, 'retained_percentage_tret': 60}","{'test_name': 'Illumination stability', 'temperature': 24, 'time': 16, 'humidity': 25, 'retained_percentage_cont': 80, 'retained_percentage_tret': 80}",,,,,,,,,,,,,,,,,,,,Cesium formate,C(=O)[O-].[Cs+]
1978,,,,,NH4SCN,,,,,"{'test_name': 'stability', 'temperature': '25°C', 'time': '3000 hours', 'humidity': None, 'retained_percentage_cont': 90, 'retained_percentage_tret': None}",,,,,,,,,,,,,,,,,,,,,,,,,,ammonium thiocyanate,[S-]C#N.[NH4+]
1981,,,,,DMSO,26.1,,12.26,,"{'test_name': 'ISOS-D', 'temperature': 25, 'time': 1000, 'humidity': None, 'retained_percentage_cont': 70.0, 'retained_percentage_tret': 85.0}",,,,,,,,,,,,,,,,,,,,,,,,,,Dimethyl sulfoxide,CS(=O)C
1982,,,,,Calcium nitrate (Ca(NO3)2),,,,,"{'test_name': 'Expansion measurements', 'temperature': 80, 'time': 24, 'humidity': None, 'retained_percentage_cont': 30, 'retained_percentage_tret': 70}",,,,,,,,,,,,,,,,,,,,,,,,,,Calcium nitrate,[N+](=O)([O-])[O-].[Ca+2].[N+](=O)([O-])[O-]
1986,,,,,1-butyl-3-methylimidazole dibutyl phosphate (BMDP),,,,,"{'test_name': 'thermal_aging', 'temperature': 85, 'time': 1080, 'humidity': None, 'retained_percentage_cont': 90, 'retained_percentage_tret': 90}","{'test_name': 'air_exposure', 'temperature': 25, 'time': 1440, 'humidity': 30, 'retained_percentage_cont': 62, 'retained_percentage_tret': 88.84}",,,,,,,,,,,,,,,,,,,,,,,,,1-butyl-3-methylimidazole dibutyl phosphate,P(=O)(OCCCC)(OCCCC)O.C(CCC)N1CN(C=C1)C
