Repository: kanggunh/DSC180_B11_Q2

### Folder Structure
```
DSC180_B11
└───data                                   # Collection of all data
│    │   biocs/                                
│    │   model_results/                        
│    │   txts/                               
│    │   xmls/                                 
│    │   .
│    │   .
│    │   .
│    │   .
│    └───training_data.csv                 
│
└───images
│    │   classification_compare.png        # Model comparison visualization
│    │   pipeline.png                      # Workflow diagram
│    └───q2_timeline.png                   # Project timeline visualization
│
└───models
│    │   llama-3.2-3b-it-Perovskite-PaperExtractor/

File: data/extraction_final/data_with_smiles.csv (part 6 of 6)
Unnamed: 0,perovskite_composition,electron_transport_layer,pin_nip_structure,hole_transport_layer,passivating_molecule,control_pce,control_voc,treated_pce,treated_voc,test_1,test_2,structure_pin_nip,treated_jsc,treated_ff,test_3,test_4,test_5,test_6,test_7,test_8,test_9,test_10,control_jsc,control_ff,control_pec,treated_eqe,treated_stabilized_pce,control_fill_factor,treated_fill_factor,controljsc,treatedjsc,treated_hysteresis_index,binding_energy,fill_factor,treated_iscc,IUPAC_passivator,passivator_smiles
1989,,,,NiOx,4-(trifluoromethyl) phenylcarbamate hydrochloride (TFFA),,,22.76,,"{'test_name': 'Stability test', 'temperature': None, 'time': 1200, 'humidity': None, 'retained_percentage_cont': None, 'retained_percentage_tret': 86}",,,,,,,,,,,,,,,,,,,,,,,,,,4-(trifluoromethyl)phenylcarbamate hydrochloride,Cl.FC(C1=CC=C(C=C1)NC(O)=O)(F)F
1990,,,,,Hydrogen,,,744.0,744.0,"{'test_name': 'Stability test after one-step HPT', 'temperature': 300, 'time': 900, 'humidity': None, 'retained_percentage_cont': None, 'retained_percentage_tret': None}","{'test_name': 'Stability test after two-step HPT (condition B)', 'temperature': 300, 'time': 180, 'humidity': None, 'retained_percentage_cont': None, 'retained_percentage_tret': 100}",,,,,,,,,,,,,,,,,,,,,,,,,Hydrogen,[H]
2003,,,,,4-fluoro-phenethylammonium bromide (FPEABr),,,14.81,,"{'test_name': None, 'temperature': None, 'time': 'over 100 hours', 'humidity': None, 'retained_percentage_cont': None, 'retained_percentage_tret': None}",,,,,,,,,,,,,,,,,,,,,,,,,,4-Fluorophenethylammonium bromide,[Br-].FC1=CC=C(CC[NH3+])C=C1
2005,FAPbI3,SnO2/FTO,NIP,spiro-OMeTAD,MACl,24.2,1.16,25.2,1.18,"{'test_name': 'ISOS-D', 'temperature': 60, 'time': 24, 'humidity': None, 'retained_percentage_cont': None, 'retained_percentage_tret': None}",,,,,,,,,,,,,,,,,,,,,,,,,,methylammonium chloride,[Cl-].C[NH3+]
2012,,SnO2 QDs,,PCBM,C6H5K3O7,20.03,1.116,24.12,1.176,"{'test_name': 'Stability test', 'temperature': 20, 'time': 2400, 'humidity': 'dry air', 'retained_percentage_cont': 48.9, 'retained_percentage_tret': 90.3}",,,,,,,,,,,,,,,,,,,,,,,,,,Tripotassium citrate,C(CC(O)(C(=O)[O-])CC(=O)[O-])(=O)[O-].[K+].[K+].[K+]
2014,,,,,Cu2O,13.35,,19.2,,"{'test_name': 'ISOS-LT', 'temperature': 85, 'time': 720, 'humidity': 85, 'retained_percentage_cont': 90, 'retained_percentage_tret': None}",,,,,,,,,,,,,,,,,,,,,,,,,,copper(I) oxide,[Cu-]=O
2020,,,,,n-propylammonium chloride (n-PACl),,,22.22,,"{'test_name': 'stability test', 'temperature': 25, 'time': 2000, 'humidity': None, 'retained_percentage_cont': 96, 'retained_percentage_tret': None}",,,,,,,,,,,,,,,,,,,,,,,,,,n-propylammonium chloride,[Cl-].C(CC)[NH3+]
2023,,,,,1-ethyl-3-methylimidazolium diethyl phosphate (EMIM DEP),21.14,,23.21,,"{'test_name': 'Stability test', 'temperature': 30, 'time': 2000, 'humidity': '30 ± 5% RH', 'retained_percentage_cont': 95, 'retained_percentage_tret': None}","{'test_name': 'Stability test', 'temperature': 30, 'time': 700, 'humidity': '30 ± 5% RH', 'retained_percentage_cont': None, 'retained_percentage_tret': 87}",,,,,,,,,,,,,,,,,,,,,,,,,1-ethyl-3-methylimidazolium diethyl phosphate,P(=O)(OCC)(OCC)[O-].C(C)N1C=[N+](C=C1)C
2029,,,,NiOx,3-mercapto-1-propanesulfonate (MPS),,,10.4,,"{'test_name': 'ESR', 'temperature': None, 'time': None, 'humidity': None, 'retained_percentage_cont': None, 'retained_percentage_tret': 49.7}","{'test_name': 'PLQY', 'temperature': None, 'time': None, 'humidity': None, 'retained_percentage_cont': 26.5, 'retained_percentage_tret': 49.7}",,,,"{'test_name': 'Operational Stability', 'temperature': None, 'time': 460, 'humidity': None, 'retained_percentage_cont': None, 'retained_percentage_tret': None}",,,,,,,,,,,,,,,,,,,,,3-Mercapto-1-propanesulfonate,SCCCS(=O)(=O)[O-]
2031,FAPbI3,SpiroOMeTAD,NIP,Au,phenylethyl ammonium iodide,14.91,0.91,15.87,1.02,"{'test_name': 'wettability', 'temperature': None, 'time': None, 'humidity': None, 'retained_percentage_cont': None, 'retained_percentage_tret': None}","{'test_name': 'PL_lifetime', 'temperature': None, 'time': None, 'humidity': None, 'retained_percentage_cont': None, 'retained_percentage_tret': None}",,,,"{'test_name': 'contact_angle', 'temperature': None, 'time': None, 'humidity': None, 'retained_percentage_cont': None, 'retained_percentage_tret': None}",,,,,,,,,,,,,,,,,,,,,phenylethylammonium iodide,[I-].C1(=CC=CC=C1)CC[NH3+]
2032,FAPbI3,SnO2,n-i-p,Spiro-OMeTAD,n-butylamine acetate (BAAc),20.53,1.08,24.76,1.19,"{'test_name': 'Long-term stability test', 'temperature': 35, 'time': 3500, 'humidity': '35% relative humidity', 'retained_percentage_cont': 57.6, 'retained_percentage_tret': 87.5}","{'test_name': 'MPP tracking test', 'temperature': 25, 'time': 400, 'humidity': 'N2 environment', 'retained_percentage_cont': 40, 'retained_percentage_tret': 80}",,,,,,,,,,,,,,,,,,,,,,,,,N-butylammonium acetate,C(C)(=O)[O-].C(CCC)[NH3+]
2036,MAPbI3,PC61BM,NIP,PTAA,Benzylamine thiocyanate (BnASCN),17.12,1.064,19.48,1.091,"{'test_name': 'Stability test', 'temperature': 20, 'time': '20 days', 'humidity': None, 'retained_percentage_cont': 92, 'retained_percentage_tret': 99}",,,,,,,,,,,,,,,,,,,,,,,,,,Benzylamine thiocyanate,[S-]C#N.C(C1=CC=CC=C1)N
2038,Cs0.17 FA0.83 Pb(I0.83 Br0.17)3,TiO2,,,TiO2,,,,,"{'test_name': 'ISOS-D', 'temperature': '25', 'time': '120', 'humidity': None, 'retained_percentage_cont': '80', 'retained_percentage_tret': None}",,,,,,,,,,,,,,,,,,,,,,,,,,titanium dioxide,[O-2].[O-2].[Ti+4]
2040,,,,,Methionine sulfoxide (MTSO),,,,,"{'test_name': 'Thermal aging', 'temperature': 85, 'time': 500, 'humidity': None, 'retained_percentage_cont': 90, 'retained_percentage_tret': 92}","{'test_name': 'Operational stability', 'temperature': 30, 'time': 2500, 'humidity': None, 'retained_percentage_cont': None, 'retained_percentage_tret': 92}",,,,,,,,,,,,,,,,,,,,,,,,,methionine sulfoxide,N[C@@H](CCS(=O)C)C(=O)O
2070,,SnO2,n-i-p,,4-fluorothiophenol,21.0,,23.0,,"{'test_name': 'stability', 'temperature': None, 'time': 500, 'humidity': None, 'retained_percentage_cont': 59.7, 'retained_percentage_tret': 90}",,,,,,,,,,,,,,,,,,,,,,,,,,4-fluorothiophenol,FC1=CC=C(C=C1)S
2071,Methylammonium lead iodide (MAPI),Indium tin oxide (ITO),NIP,2PACz,2-(9H-Carbazol-9-yl)ethylphosphonic acid (2PACz),,,,,"{'test_name': None, 'temperature': None, 'time': None, 'humidity': None, 'retained_percentage_cont': None, 'retained_percentage_tret': None}",,,,,,,,,,,,,,,,,,,,,,,,,,2-(9H-carbazol-9-yl)ethylphosphonic acid,C1=CC=CC=2C3=CC=CC=C3N(C12)CCP(O)(O)=O
2077,,SnO2,,,Guanidinium sulfate (Gua-S),,,22.34,1.08,"{'test_name': 'Stability test after 2000 hours', 'temperature': 25, 'time': 2000, 'humidity': None, 'retained_percentage_cont': 87, 'retained_percentage_tret': None}",,,,,,,,,,,,,,,,,,,,,,,,,,guanidinium sulfate,S(=O)(=O)([O-])[O-].NC(=[NH2+])N.NC(=[NH2+])N
2078,FAPbI3,SnO2,NIP,spiro-OMeTAD,methyl acetate/ethyl acetate,,,6.7,1.0,"{'test_name': 'stability', 'temperature': 25, 'time': 102, 'humidity': 'ambient', 'retained_percentage_cont': 100, 'retained_percentage_tret': 100}",,,,,,,,,,,,,,,,,,,,,,,,,,,C(C)(=O)OCC
2081,,,,,PbSO4,,,24.1,,"{'test_name': 'Photostability', 'temperature': 65, 'time': 3000, 'humidity': None, 'retained_percentage_cont': 90, 'retained_percentage_tret': 20}","{'test_name': 'Thermal stability', 'temperature': 85, 'time': 3000, 'humidity': 30, 'retained_percentage_cont': 90, 'retained_percentage_tret': None}",,,,"{'test_name': 'Moisture stability', 'temperature': None, 'time': 5000, 'humidity': 65, 'retained_percentage_cont': 90, 'retained_percentage_tret': None}",,,,,,,,,,,,,,,,,,,,,Lead(II) sulfate,S(=O)(=O)([O-])[O-].[Pb+2]
2082,FA 0.6 MA 0.4 PbI3,mesoporous carbon,PIN,mesoporous TiO2,Niacin,13.3,0.9,17.3,0.98,"{'test_name': 'stability', 'temperature': 25, 'time': 60, 'humidity': 40, 'retained_percentage_cont': 77.9, 'retained_percentage_tret': 92.8}",,,,,,,,,,,,,,,,,,,,,,,,,,nicotinic acid,C(C1=CN=CC=C1)(=O)O
2097,,,,,H-TFSI,,,,,"{'test_name': 'ISOS-D', 'temperature': 25, 'time': 24, 'humidity': None, 'retained_percentage_cont': 70, 'retained_percentage_tret': 85}","{'test_name': 'ISOS-L', 'temperature': 25, 'time': 24, 'humidity': None, 'retained_percentage_cont': 65, 'retained_percentage_tret': 90}",,,,,,,,,,,,,,,,,,,,,,,,,Hexafluoroisopropanol bis(trifluoromethanesulfonyl)imide,[N-](S(=O)(=O)C(F)(F)F)S(=O)(=O)C(F)(F)F.FC(C(C(F)(F)F)O)(F)F
2100,,,,,"1-butyl, 3-methylimidazolium acetate ([BMIM][ACO])",,,19.43,,"{'test_name': 'ISOS-D', 'temperature': 25, 'time': 80, 'humidity': None, 'retained_percentage_cont': 75.21, 'retained_percentage_tret': None}",,,,,,,,,,,,,,,,,,,,,,,,,,1-Butyl-3-methylimidazolium acetate,C(C)(=O)[O-].C(CCC)N1C=[N+](C=C1)C
2104,CsPbI2Br,SnO2/ZnO,NIP,P3HT,2-Amino-5-nitrothiazole,15.21,1216.0,17.13,1278.0,"{'test_name': 'thermal', 'temperature': 85, 'time': 720, 'humidity': 'air', 'retained_percentage_cont': 25, 'retained_percentage_tret': 90}",,,,,,,,,,,,,,,,,,,,,,,,,,2-amino-5-nitrothiazole,NC=1SC(=CN1)[N+](=O)[O-]
2107,,SnO2,,,H2SO4,22.48,1.2,24.29,1.23,"{'test_name': 'Stability test', 'temperature': 20, 'time': 1000, 'humidity': '20-25% RH', 'retained_percentage_cont': 26.51, 'retained_percentage_tret': 95.29}",,,,,,,,,,,,,,,,,,,,,,,,,,Sulfuric acid,S(O)(O)(=O)=O
2108,CsPbIBr2,SnO2/ITO,NIP,Spiro-OMeTAD,CO,9.37,1.34,11.0,1.34,"{'test_name': 'MPP tracking', 'temperature': 50, 'time': 500, 'humidity': 10, 'retained_percentage_cont': 66.02, 'retained_percentage_tret': 91.72}",,,,,,,,,,,,,,,,,,,,,,,,,,Carbon monoxide,[C]=O
2114,,,,,acrylonitrile (AN),,,24.16,1.194,"{'test_name': 'MPP tracking', 'temperature': 20, 'time': 1000, 'humidity': None, 'retained_percentage_cont': 50, 'retained_percentage_tret': 90}",,,,,,,,,,,,,,,,,,,,,,,,,,Acrylonitrile,C(C=C)#N
2116,,,,,PEAI,,,23.32,1.18,"{'test_name': None, 'temperature': None, 'time': None, 'humidity': None, 'retained_percentage_cont': None, 'retained_percentage_tret': None}",,,,,,,,,,,,,,,,,,,,,,,,,,Phenylethylammonium iodide,[I-].C1(=CC=CC=C1)CC[NH3+]
2118,,,,,NaBr,,,98.0,,"{'test_name': 'Stability test in toluene-water biphasic system', 'temperature': None, 'time': '70 hours', 'humidity': None, 'retained_percentage_cont': 90, 'retained_percentage_tret': 40}",,,,,,,,,,,,,,,,,,,,,,,,,,sodium bromide,[Br-].[Na+]
2125,,,,,2-chloro-phenethylammonium iodide (2-Cl-PEAI),,,23.3,1.2,"{'test_name': 'Stability test', 'temperature': None, 'time': 2000, 'humidity': 40, 'retained_percentage_cont': 90, 'retained_percentage_tret': 98.5}",,,,,,,,,,,,,,,,,,,,,,,,,,2-chloro-phenethylammonium iodide,[I-].ClC1=C(CC[NH3+])C=CC=C1
2126,,,,,methylammonium acetate (MAAc),,,21.18,,"{'test_name': 'stability test', 'temperature': 85, 'time': 500, 'humidity': None, 'retained_percentage_cont': 80, 'retained_percentage_tret': 90}",,,,,,,,,,,,,,,,,,,,,,,,,,methylammonium acetate,C(C)(=O)[O-].C[NH3+]
2133,,,,,4-trifluoromethyl-phenylammonium iodine (CF3 PhAI),,,20.11,1.2,"{'test_name': None, 'temperature': None, 'time': 1750, 'humidity': None, 'retained_percentage_cont': 85, 'retained_percentage_tret': None}",,,,,,,,,,,,,,,,,,,,,,,,,,4-(trifluoromethyl)phenylammonium iodide,[I-].FC(C1=CC=C(C=C1)[NH3+])(F)F
2140,,,,,Choline acetate (CA),22.3,1.08,24.03,1.14,"{'test_name': 'Humidity', 'temperature': 40, 'time': 288, 'humidity': 40, 'retained_percentage_cont': 30, 'retained_percentage_tret': 10}","{'test_name': 'Thermal stress', 'temperature': 60, 'time': 400, 'humidity': None, 'retained_percentage_cont': 10, 'retained_percentage_tret': 20}",,,,,,,,,,,,,,,,,,,,,,,,,2-hydroxyethyl(trimethyl)azanium acetate,C(C)(=O)[O-].OCC[N+](C)(C)C
2142,,,,,CdI2,,,24.49,1.177,"{'test_name': None, 'temperature': None, 'time': 1600, 'humidity': None, 'retained_percentage_cont': None, 'retained_percentage_tret': 87}",,,,,,,,,,,,,,,,,,,,,,,,,,Cadmium iodide,[I-].[Cd+2].[I-]
2145,MAPbI3,TiO2 nanorod array and nanoparticles (RP-TiO2),NIP,Carbon,γ-butyrolactone,14.32,0.915,16.07,0.948,"{'test_name': 'Stability test', 'temperature': 25, 'time': 1500, 'humidity': '30-40%', 'retained_percentage_cont': 93, 'retained_percentage_tret': None}",,,,,,,,,,,,,,,,,,,,,,,,,,gamma-Butyrolactone,C1(CCCO1)=O
2150,,,,,Platinum (Pt),,,,,"{'test_name': 'ISOS-D', 'temperature': None, 'time': None, 'humidity': None, 'retained_percentage_cont': None, 'retained_percentage_tret': None}",,,,,,,,,,,,,,,,,,,,,,,,,,platinum,[Pt]
2157,,SnO2,n-i-p,,Sodium gluconate (SG),23.7,1.171,25.34,1.194,"{'test_name': 'Stability test', 'temperature': None, 'time': 1000, 'humidity': None, 'retained_percentage_cont': 80, 'retained_percentage_tret': 90}",,,,,,,,,,,,,,,,,,,,,,,,,,Sodium D-gluconate,O=C([C@H](O)[C@@H](O)[C@H](O)[C@H](O)CO)[O-].[Na+]
2161,CsPbI3,P3CT,NIP,SpiroOMeTAD,Hexanediamine (HDA),12.69,1.01,18.21,1.1,"{'test_name': 'Stability test', 'temperature': 35, 'time': 1000, 'humidity': 35, 'retained_percentage_cont': 50, 'retained_percentage_tret': 80}",,,,81.21,,,,,,,,,,,,,,,,,,,,,,Hexanediamine,C(CCCCC)(N)N
2164,,,,,phenethylammonium iodide (PEAI),,,,,"{'test_name': 'ISOS-L-2', 'temperature': 65, 'time': None, 'humidity': 30, 'retained_percentage_cont': 90, 'retained_percentage_tret': None}",,,,,,,,,,,,,,,,,,,,,,,,,,2-phenylethylazanium iodide,[I-].C1(=CC=CC=C1)CC[NH3+]
2167,,,,,Tris(4-fluorophenyl)phosphine oxide (TFPPO),,,,,"{'test_name': 'ISOS-D', 'temperature': 25, 'time': 750, 'humidity': 'ambient air', 'retained_percentage_cont': 100, 'retained_percentage_tret': 100}","{'test_name': 'ISOS-L', 'temperature': 25, 'time': 750, 'humidity': 'O2', 'retained_percentage_cont': 100, 'retained_percentage_tret': 100}",,,,"{'test_name': 'ISOS-T', 'temperature': 25, 'time': 750, 'humidity': 'N2', 'retained_percentage_cont': 50, 'retained_percentage_tret': 100}",,,,,,,,,,,,,,,,,,,,,Tris(4-fluorophenyl)phosphine oxide,FC1=CC=C(C=C1)P(C1=CC=C(C=C1)F)(C1=CC=C(C=C1)F)=O
2168,MAPb(I0.5Br0.5)3,SnO2,NIP,Spiro-OMeTAD,1-propyl-3-vinylimidazolium iodide (IL-I),,,9.5,,"{'test_name': 'ISOS-L', 'temperature': 25, 'time': 60, 'humidity': None, 'retained_percentage_cont': 90, 'retained_percentage_tret': 99}",,,,,,,,,,,,,,,,,,,,,,,,,,1-Propyl-3-vinylimidazolium iodide,[I-].C(CC)N1C=[N+](C=C1)C=C
2171,,SnO2,,,CuCl2,21.18,,23.71,,"{'test_name': 'ISOS-L', 'temperature': 25, 'time': 30, 'humidity': 35, 'retained_percentage_cont': 52.72, 'retained_percentage_tret': 87.62}",,,,,,,,,,,,,,,,,,,,,,,,,,Copper(II) chloride,[Cu](Cl)Cl
2178,,,,,1-naphthylmethylammonium bromide (NMABr),,,20.2,,"{'test_name': 'Stability test', 'temperature': 25, 'time': 3000, 'humidity': '30-40% RH', 'retained_percentage_cont': 90, 'retained_percentage_tret': None}",,,,,,,,,,,,,,,,,,,,,,,,,,1-(naphthalen-1-yl)methanaminium bromide,[Br-].C1(=CC=CC2=CC=CC=C12)C[NH3+]
2181,FAPbI3,SnO2,NIP,spiro-OMeTAD,dodecylammonium formate (DOFo),20.76,1.09,25.0,1.2,"{'test_name': 'Thermal stability', 'temperature': 85, 'time': 1000, 'humidity': 'N2', 'retained_percentage_cont': 92, 'retained_percentage_tret': 81}",,,,,,,,,,,,,,,,,,,,,,,,,,dodecylammonium formate,C(=O)[O-].C(CCCCCCCCCCC)[NH3+]
2182,,,,,Fmoc-Ala-OH,16.18,1.08,21.14,1.08,"{'test_name': 'Stability test', 'temperature': 25, 'time': 10, 'humidity': 38, 'retained_percentage_cont': 72, 'retained_percentage_tret': 80}",,,,,,,,,,,,,,,,,,,,,,,,,,Fmoc-alanine,C(=O)(OCC1C2=CC=CC=C2C2=CC=CC=C12)N[C@@H](C)C(=O)O
2187,,,,,4-methoxybenzamidine hydrochloride (MeO-PFACl),,,25.37,1.19,"{'test_name': 'Maximum power point tracking (MPPT)', 'temperature': None, 'time': 500, 'humidity': None, 'retained_percentage_cont': 95, 'retained_percentage_tret': None}","{'test_name': 'Accelerated thermal aging', 'temperature': 65, 'time': 500, 'humidity': None, 'retained_percentage_cont': 86, 'retained_percentage_tret': None}",,,,,,,,,,,,,,,,,,,,,,,,,4-methoxybenzamidine hydrochloride,Cl.COC1=CC=C(C(=N)N)C=C1
2190,MAPbI3,TiO2,NIP,Iron pyrite (FeS2 NCs),Iron pyrite (FeS2 NCs),8.03,991.6,8.85,972.6,"{'test_name': 'ISOS-D', 'temperature': 25, 'time': 7, 'humidity': '50% RH', 'retained_percentage_cont': 65, 'retained_percentage_tret': 85}",,,,66.4,,,,,,,,,,,,,,,,,,,,,,iron disulfide,[Fe](=S)=S
2192,Cs 0.05 FA 0.95 PbI 3,SnO2,PIN,Spiro-OMeTAD,TPA,,,25.67,1.203,"{'test_name': 'Stability', 'temperature': 1000, 'time': '1000 h', 'humidity': '30% RH', 'retained_percentage_cont': 20, 'retained_percentage_tret': 90}",,,,,,,,,,,,,,,,,,,,,,,,,,Triphenylamine,C1(=CC=CC=C1)N(C1=CC=CC=C1)C1=CC=CC=C1
2194,,,,,urea,10.42,0.8200000000000001,14.22,0.89,"{'test_name': 'long-term shelf stability', 'temperature': None, 'time': 2184, 'humidity': None, 'retained_percentage_cont': 88.7, 'retained_percentage_tret': 90}",,,,,,,,,,,,,,,,,,,,,,,,,,Urea,NC(=O)N
2199,,SnO2,,Spiro-OMeTAD,Citric Acid (CA),21.02,,24.2,,"{'stability_type': 'ISOS-D', 'temperature': 25, 'time': 800, 'humidity': 60, 'retained_proportion_cont': 0.867, 'retained_proportion_tret': 0.962}","{'stability_type': 'ISOS-L', 'temperature': 25, 'time': 1600, 'humidity': '20-40', 'retained_proportion_cont': 0.854, 'retained_proportion_tret': 0.932}",,,,,,,,,,,,,,,,,,,,,,,,,citric acid,C(CC(O)(C(=O)O)CC(=O)O)(=O)O
2205,,,,,Hexachlorotriphosphazene (HCCP),,,21.47,1.21,"{'test_name': 'Stability test', 'temperature': 500, 'time': '500 hours', 'humidity': None, 'retained_percentage_cont': 90, 'retained_percentage_tret': 90}",,,,,,,,,,,,,,,,,,,,,,,,,,hexachlorocyclotriphosphazene,ClP1(=NP(=NP(=N1)(Cl)Cl)(Cl)Cl)Cl
2212,,,,,CH3NH3PbI3 (MAP),0.7000000000000001,,4.1,,"{'test_name': 'air_stability', 'temperature': 'air', 'time': '1 week', 'humidity': None, 'retained_percentage_cont': None, 'retained_percentage_tret': 100}",,,,,,,,,,,,,,,,,,,,,,,,,,Methylammonium lead iodide,[Pb](I)I.C[NH3+]
2218,Cs0.05FA0.85MA0.10Pb(I0.97Br0.03)3 with 5% excess PbI2,,,,I-2PACz,,,25.39,,"{'stability_type': None, 'temperature': 45, 'time': 1000, 'humidity': None, 'retained_proportion_cont': 0.963, 'retained_proportion_tret': None}",,PIN,,,,,,,,,,,,,,,,,,,,,,,,2-(9H-Carbazol-9-yl)ethylphosphonic acid,C1=CC=CC=2C3=CC=CC=C3N(C12)CCP(O)(O)=O
2219,CsPbBr3,,,,trioctylphosphine,,,,,"{'test_name': 'stability under ambient conditions', 'temperature': 25, 'time': 'over 100 days', 'humidity': None, 'retained_percentage_cont': 100, 'retained_percentage_tret': 100}",,,,,,,,,,,,,,,,,,,,,,,,,,Trioctylphosphine,C(CCCCCCC)P(CCCCCCCC)CCCCCCCC
2223,FA 1-x MA x PbI 3-y Br y,spiroOMeTAD,NIP,,1-ethylpyridine hydrobromide (EPB),18.85,1.039,20.71,1.092,"{'test_name': 'Stability test', 'temperature': '20-30°C', 'time': '400 hours', 'humidity': '30-45%', 'retained_percentage_cont': 81.1, 'retained_percentage_tret': 94.5}","{'test_name': 'Stability test', 'temperature': '20-30°C', 'time': '400 hours', 'humidity': '30-45%', 'retained_percentage_cont': 91.9, 'retained_percentage_tret': None}",,,,,,,,,,,,,,,,,,,,,,,,,1-Ethylpyridinium bromide,[Br-].C(C)[N+]1=CC=CC=C1
2229,,,,,NH4SCN,,,21.96,,"{'test_name': 'Storage stability', 'temperature': 25, 'time': 3000, 'humidity': None, 'retained_percentage_cont': 90, 'retained_percentage_tret': None}","{'test_name': 'MPP tracking', 'temperature': 25, 'time': 400, 'humidity': None, 'retained_percentage_cont': 78.5, 'retained_percentage_tret': 94.0}",,,,"{'test_name': 'PCE distribution', 'temperature': None, 'time': None, 'humidity': None, 'retained_percentage_cont': None, 'retained_percentage_tret': None}",,,,,,,,,,,,,,,,,,,,,ammonium thiocyanate,[S-]C#N.[NH4+]
2230,,TiO2,,,l-Aspartate acid potassium (AAP),10.4,1.06,12.11,1.14,"{'test_name': 'J-V', 'temperature': None, 'time': None, 'humidity': None, 'retained_percentage_cont': None, 'retained_percentage_tret': None}","{'test_name': 'PL', 'temperature': None, 'time': None, 'humidity': None, 'retained_percentage_cont': None, 'retained_percentage_tret': None}",,,,"{'test_name': 'EIS', 'temperature': None, 'time': None, 'humidity': None, 'retained_percentage_cont': None, 'retained_percentage_tret': None}",,,,,,,,,,,,,,,,,,,,,Potassium l-aspartate,N[C@@H](CC(=O)[O-])C(=O)[O-].[K+].[K+]
2234,CsSnBr3,TiO2,n-i-p,spiro-MeOTAD,SnF2,2.1,0.41,4.8,0.4,"{'test_name': 'XPS', 'temperature': 2.5, 'time': '30 min', 'humidity': 'null', 'retained_percentage_cont': 100, 'retained_percentage_tret': 100}",,,7.1,58.0,,,,,,,,,9.0,58.0,,,,,,,,,,,,Tin(II) fluoride,[Sn](F)F
2236,CsPbBr3,,,,TMA (trimethyl aluminum),,,,,"{'test_name': 'Water stability test', 'temperature': 25, 'time': 15, 'humidity': 25, 'retained_percentage_cont': 60, 'retained_percentage_tret': None}","{'test_name': 'Thermal stability test', 'temperature': 85, 'time': 5, 'humidity': None, 'retained_percentage_cont': 47, 'retained_percentage_tret': 58}",,,,"{'test_name': 'Air exposure test', 'temperature': None, 'time': 60, 'humidity': None, 'retained_percentage_cont': 62, 'retained_percentage_tret': 84}",,,,,,,,,,,,,,,,,,,,,Trimethylaluminum,C[Al](C)C
2244,,,,,Potassium pyrophosphate (KPP),16.0,,9.8,,"{'test_name': 'ISOS-L', 'temperature': 35, 'time': 1000, 'humidity': None, 'retained_percentage_cont': 81, 'retained_percentage_tret': None}","{'test_name': 'Outdoor', 'temperature': 40, 'time': 75, 'humidity': None, 'retained_percentage_cont': 65, 'retained_percentage_tret': None}",,,,,,,,,,,,,,,,,,,,,,,,,Tetra potassium diphosphate,[O-]P([O-])(=O)OP(=O)([O-])[O-].[K+].[K+].[K+].[K+]
2247,CsPbI3,TiO2,,,5-Azaspiro[4.4]nonan-5-ium lead triiodide (ASNPbI3),18.34,1.13,,,"{'test_name': None, 'temperature': 85, 'time': 400, 'humidity': None, 'retained_percentage_cont': 68, 'retained_percentage_tret': None}",,,,,,,,,,,,,,,,,,,,,,,,,,5-Azaspiro[4.4]nonan-5-ium lead triiodide,[Pb+](I)(I)I.C1CCC[N+]12CCCC2
2248,,,,,Li2CO3,,,,,"{'test_name': 'CA experiments', 'temperature': 'Room temperature', 'time': '14 hours', 'humidity': None, 'retained_percentage_cont': None, 'retained_percentage_tret': None}",,,,,,,,,,,,,,,,,,,,,,,,,,Lithium carbonate,C([O-])([O-])=O.[Li+].[Li+]
2250,,,,,phenylpropylammonium iodide (PPAI),,,24.2,,"{'test_name': 'operational stability', 'temperature': 25, 'time': 240, 'humidity': None, 'retained_percentage_cont': 92, 'retained_percentage_tret': 92}",,,,,,,,,,,,,,,,,,,,,,,,,,Phenylpropylammonium iodide,[I-].C1(=CC=CC=C1)CCC[NH3+]
2251,,,,,tetrabutylammonium bromide (TBAB),,,32.5,0.89,"{'test_name': 'ISOS-D', 'temperature': 23, 'time': 118, 'humidity': None, 'retained_percentage_cont': 29, 'retained_percentage_tret': 72}",,,,,,,,,,,,,,,,,,,,,,,,,,tetrabutylammonium bromide,[Br-].C(CCC)[N+](CCCC)(CCCC)CCCC
2255,,,,PEDOT:PSS modified with GBA,4-guanidinobutyric acid (GBA),,,9.41,,"{'test_name': 'Stability test', 'temperature': None, 'time': 230, 'humidity': None, 'retained_percentage_cont': None, 'retained_percentage_tret': None}","{'test_name': 'Stability test', 'temperature': None, 'time': 98, 'humidity': None, 'retained_percentage_cont': None, 'retained_percentage_tret': None}",,,,,,,,,,,,,,,,,,,,,,,,,4-guanidinobutanoic acid,N(C(=N)N)CCCC(=O)O
2256,,,,NiO_x,NiO_x,,,,,"{'test_name': 'UV-ozone treatment', 'temperature': 30, 'time': '12 min', 'humidity': None, 'retained_percentage_cont': 90, 'retained_percentage_tret': None}",,,,,,,,,,,,,,,,,,,,,,,,,,Nickel oxide,[Ni]=O
2273,,,,,methyl ammonium (MA),,,,,,,,,,,,,,,,,,,,,,,,,,,,,,,methylammonium,C[NH3+]
2278,CsPbBr3,SnO2,NIP,NiOx,NiOx,8.15,1.37,10.07,1.49,"{'test_name': 'Stability Test', 'temperature': None, 'time': None, 'humidity': None, 'retained_percentage_cont': 85, 'retained_percentage_tret': 100}",,,,,,,,,,,,,,,,,,,,,,,,,,Nickel(III) oxide,[Ni+]=O
2279,,,,,LiF,,,,,"{'test_name': 'Stability test', 'temperature': 85, 'time': 96, 'humidity': None, 'retained_percentage_cont': 100, 'retained_percentage_tret': 75}",,,,,,,,,,,,,,,,,,,,,,,,,,lithium fluoride,[F-].[Li+]
2282,,,,,2-aminoethyl hydrogen sulfate (AES),,,,,"{'test_name': 'ambient stability', 'temperature': '25 ± 5°C', 'time': '2280 hours', 'humidity': '25 ± 5%', 'retained_percentage_cont': 97, 'retained_percentage_tret': None}",,,,,,,,,,,,,,,,,,,,,,,,,,2-Aminoethyl hydrogen sulfate,S(=O)(=O)(OCCN)O
2283,,,,,dodecylphosphonic acid (DDPA),18.87,1.27,20.2,1.32,,,,,,,,,,,,,,,,,,,,,,,,,,,dodecylphosphonic acid,C(CCCCCCCCCCC)P(O)(O)=O
2288,,,,,BAI (Butylammonium Iodide),,,,,"{'test_name': 'ISOS-L', 'temperature': 25, 'time': 2000, 'humidity': None, 'retained_percentage_cont': 100, 'retained_percentage_tret': 95}",,,,,,,,,,,,,,,,,,,,,,,,,,Butylammonium iodide,[I-].C(CCC)[NH3+]
2294,"CsPbI3 0.05, FAPbI3 0.90, MAPbBr3 0.05",SnO2,p-i-n,NiOx,SnO2,13.4,,,,"{'test_name': 'Stability test', 'temperature': 25, 'time': 'Short period', 'humidity': None, 'retained_percentage_cont': None, 'retained_percentage_tret': None}",,,,,,,,,,,,,,,,,,,,,,,,,,Tin(IV) oxide,[Sn](=O)=O
2297,,,,,CsPbBr3,,,,,"{'test_name': 'Ligand density test', 'temperature': None, 'time': 160, 'humidity': None, 'retained_percentage_cont': 100, 'retained_percentage_tret': None}","{'test_name': 'Aniline polymer test', 'temperature': None, 'time': 11, 'humidity': None, 'retained_percentage_cont': 100, 'retained_percentage_tret': None}",,,,,,,,,,,,,,,,,,,,,,,,,cesium lead(III) bromide,[Pb](Br)(Br)Br.[Cs]
2298,FA0.9PEA0.1SnI3,PCBM,NIP,PEDOT:PSS,Thiourea (TU),5.7,0.54,8.4,0.55,,,,,,,,,,,,,,,,,,,,,,,,,,,thiourea,NC(=S)N
2299,,,,,3-ethoxy-4-hydroxybenzadehyde (EVL),21.9,1.139,24.1,1.182,"{'test_name': 'Air ambient stability', 'temperature': 25, 'time': 1440, 'humidity': 30, 'retained_percentage_cont': 78, 'retained_percentage_tret': 92}","{'test_name': 'Thermal stability', 'temperature': 85, 'time': 144, 'humidity': None, 'retained_percentage_cont': 82, 'retained_percentage_tret': 90}",,,,"{'test_name': 'Light stability', 'temperature': 25, 'time': 140, 'humidity': 30, 'retained_percentage_cont': 66, 'retained_percentage_tret': 80}",,,,,,,,,,,,,,,,,,,,,3-ethoxy-4-hydroxybenzaldehyde,C(C)OC=1C=C(C=O)C=CC1O
2300,FAPbI3 0.85 (MAPbBr3 0.15),SnO2,n-i-p,Spiro-OMeTAD,NH4PF6,18.46,1.03,21.11,1.11,"{'test_name': None, 'temperature': None, 'time': 1080, 'humidity': 35, 'retained_percentage_cont': 80, 'retained_percentage_tret': None}",,,,,,,,,,,,,,,,,,,,,,,,,,Ammonium hexafluorophosphate,F[P-](F)(F)(F)(F)F.[NH4+]
2301,,,,,2-amidinopyridine hydroiodide (ADP),,,,,"{'test_name': 'Humidity stability test', 'temperature': 25, 'time': 1700, 'humidity': '20-30% RH', 'retained_percentage_cont': None, 'retained_percentage_tret': 93}",,,,,,,,,,,,,,,,,,,,,,,,,,2-amidinopyridine hydroiodide,I.C(N)(=N)C1=NC=CC=C1
2306,FAPbI3,TiO2,,spiro-OMeTAD,Magnesium benzoate,19.94,1.01,22.24,1.07,"{'stability_type': 'ISOS-L', 'temperature': 30, 'time': 30, 'humidity': '20-30', 'retained_proportion_cont': 0.9, 'retained_proportion_tret': None}",,n-i-p,,,,,,,,,,,,,,,,,,,,,,,,Magnesium benzoate,C(C1=CC=CC=C1)(=O)[O-].[Mg+2].C(C1=CC=CC=C1)(=O)[O-]
2308,FA0.7 MA0.3 Pb0.5 Sn0.5 I3,,,,FACl,16.67,0.8,19.3,0.8200000000000001,"{'test_name': 'ISOS-T', 'temperature': 'Room temperature', 'time': 1000, 'humidity': None, 'retained_percentage_cont': 100, 'retained_percentage_tret': 100}",,,,,,,,,,,,,,,,,,,,,,,,,,formamidinium chloride,[Cl-].C(=[NH2+])N
2309,,,,,4-chlorobutyric acid (CBA),,,,,"{'test_name': 'ISOS-T', 'temperature': 25, 'time': 400, 'humidity': None, 'retained_percentage_cont': 100, 'retained_percentage_tret': 10}",,,,,,,,,,,,,,,,,,,,,,,,,,4-chlorobutyric acid,ClCCCC(=O)O
2311,PEA2MAn-1PbX3n+1,,,,PEA,,,,,"{'test_name': 'UV-induced halide redistribution', 'temperature': None, 'time': None, 'humidity': None, 'retained_percentage_cont': None, 'retained_percentage_tret': None}",,,,,,,,,,,,,,,,,,,,,,,,,,phenylethylammonium,C1(=CC=CC=C1)CC[NH3+]
2313,,,,,Dodecylamine (DDA),,,,,"{'test_name': 'Thermal stability test', 'temperature': 333, 'time': 15, 'humidity': None, 'retained_percentage_cont': 88.4, 'retained_percentage_tret': None}","{'test_name': 'Long-term photostability test', 'temperature': 100, 'time': 4, 'humidity': None, 'retained_percentage_cont': None, 'retained_percentage_tret': 92.1}",,,,,,,,,,,,,,,,,,,,,,,,,Dodecylamine,C(CCCCCCCCCCC)N
2317,,,,,3-aminopropyl-triethoxysilane (APTES),,,,,"{'test_name': 'ISOS-D or ISOS-L', 'temperature': 25, 'time': 40, 'humidity': 75, 'retained_percentage_cont': 70, 'retained_percentage_tret': 20}",,,,,,,,,,,,,,,,,,,,,,,,,,3-aminopropyltriethoxysilane,NCCC[Si](OCC)(OCC)OCC
2321,,,,,BiOBr,,,,,"{'test_name': 'ISOS-D', 'temperature': None, 'time': None, 'humidity': None, 'retained_percentage_cont': None, 'retained_percentage_tret': None}","{'test_name': 'ISOS-L', 'temperature': None, 'time': None, 'humidity': None, 'retained_percentage_cont': None, 'retained_percentage_tret': None}",,,,,,,,,,,,,,,,,,,,,,,,,Bismuth oxybromide,O(Br)Br.[Bi]
2322,CsPbI2Br,,,,[EMIM] + [PF6]^-,,,17.11,1.39,"{'test_name': None, 'temperature': None, 'time': None, 'humidity': None, 'retained_percentage_cont': None, 'retained_percentage_tret': None}",,,,,,,,,,,,,,,,,,,,,,,,,,1-ethyl-3-methylimidazolium hexafluorophosphate,F[P-](F)(F)(F)(F)F.C(C)N1C=[N+](C=C1)C
2328,,Cl-SnO2,,,HCl,,,25.69,,"{'test_name': 'Air exposure', 'temperature': 25, 'time': 2900, 'humidity': None, 'retained_percentage_cont': 56.1, 'retained_percentage_tret': 90}",,,,,,,,,,,,,,,,,,,,,,,,,,Hydrochloric acid,Cl
2332,,,,,Triphenylamine (TPA),,,,,,,,,,,,,,,,,,,,,,,,,,,,,,,Triphenylamine,C1(=CC=CC=C1)N(C1=CC=CC=C1)C1=CC=CC=C1
2333,,,,,Oleylamine and Oleic acid,24.0,,,,"{'test_name': 'ISOS-L', 'temperature': 85, 'time': 200, 'humidity': 85, 'retained_percentage_cont': 50, 'retained_percentage_tret': 100}",,,,,,,,,,,,,,,,,,,,,,,,,,,C(CCCCCCC\C=C/CCCCCCCC)(=O)O.C(CCCCCCC\C=C/CCCCCCCC)N
2335,MAPbI3,TiO2,NIP,Spiro-OMeTAD,12-aminolauric acid (ALA),18.42,,19.96,,"{'test_name': 'Stability test', 'temperature': 'room temperature', 'time': 600, 'humidity': 'atmospheric', 'retained_percentage_cont': 0.98, 'retained_percentage_tret': 0.9400000000000001}",,,,,,,,,,,,,,,,,,,,,,,,,,12-aminolauric acid,NCCCCCCCCCCCC(=O)O
2338,,,,,trimethylsulfoxonium iodide (TMSI),22.63,1.11,24.03,1.17,"{'test_name': 'stability under ambient conditions', 'temperature': 25, 'time': 120, 'humidity': 20, 'retained_percentage_cont': 95.5, 'retained_percentage_tret': None}","{'test_name': 'stability under thermal stress', 'temperature': 65, 'time': 600, 'humidity': None, 'retained_percentage_cont': 35.5, 'retained_percentage_tret': 85.6}",,,,,,,,,,,,,,,,,,,,,,,,,Trimethylsulfoxonium iodide,[I-].C[S+](=O)(C)C
2339,,,,,Oxalic acid (H2C2O4),19.85,1.084,21.05,1.101,"{'test_name': 'Stability test', 'temperature': 30, 'time': 30, 'humidity': None, 'retained_percentage_cont': 91.2, 'retained_percentage_tret': 84.6}",,,,,,,,,,,,,,,,,,,,,,,,,,Oxalic acid,C(C(=O)O)(=O)O
2341,,,,,FPEAI,,,22.74,,"{'test_name': 'Humidity stability', 'temperature': 52, 'time': 46, 'humidity': 'relatively', 'retained_percentage_cont': 59, 'retained_percentage_tret': 90}",,,,,,,,,,,,,,,,,,,,,,,,,,2-(4-fluorophenyl)ethylammonium iodide,[I-].FC1=CC=C(C=C1)CC[NH3+]
2345,,,,,1-butyl-1-methylpiperidinium bis(trifluoromethylsulfonyl) imide ([BMP]⁺[TFSI]⁻),21.07,,23.34,,"{'test_name': 'Moisture air exposure', 'temperature': 65, 'time': 1600, 'humidity': '5% relative humidity', 'retained_percentage_cont': 80, 'retained_percentage_tret': None}",,,,,,,,,,,,,,,,,,,,,,,,,,1-butyl-1-methylpiperidinium bis(trifluoromethanesulfonyl)imide,[N-](S(=O)(=O)C(F)(F)F)S(=O)(=O)C(F)(F)F.C(CCC)[N+]1(CCCCC1)C
2346,FAPbI3,SnO2,NIP,Spiro-OMeTAD,CS2,22.55,1.13,25.2,1.17,"{'test_name': 'Thermal stability', 'temperature': 85, 'time': 2000, 'humidity': 'N2 atmosphere', 'retained_percentage_cont': 88, 'retained_percentage_tret': 94}","{'test_name': 'Light stability', 'temperature': 'N2 atmosphere', 'time': 2000, 'humidity': 30, 'retained_percentage_cont': 87, 'retained_percentage_tret': 92}",,25.69,83.85,,,,,,,,,,,,,,,,,,,,,,carbon disulfide,C(=S)=S
2354,Cs2AgBiBr6,,,,MABr,,,,,"{'test_name': 'MABr treatment', 'temperature': None, 'time': None, 'humidity': None, 'retained_percentage_cont': 3.02, 'retained_percentage_tret': None}","{'test_name': 'MXene modification', 'temperature': None, 'time': None, 'humidity': None, 'retained_percentage_cont': 2.81, 'retained_percentage_tret': None}",,,,,,,,,,,,,,,,,,,,,,,,,Methylammonium bromide,[Br-].C[NH3+]
2355,FAPbI3,SnO2,NIP,Spiro-OMeTAD,Naphthylmethylammonium Iodide (NMAI),19.56,1.01,22.97,1.11,"{'test_name': 'ISOS-L', 'temperature': 'Room temperature', 'time': 432, 'humidity': 'null', 'retained_percentage_cont': 53, 'retained_percentage_tret': 73}",,,,,,,,,,,,,,,,,,,,,,,,,,Naphthalen-1-ylmethylammonium iodide,[I-].C1(=CC=CC2=CC=CC=C12)C[NH3+]
2359,FA1-xMAxPbI3,spiro-OMeTAD,PIN,,Octylammonium Bromide,20.26,1.08,21.4,1.1,"{'test_name': 'ISOS-D', 'temperature': 50, 'time': 500, 'humidity': '50-60%', 'retained_percentage_cont': 30, 'retained_percentage_tret': 90}",,,,,,,,,,,,,,,,,,,,,,,,,,Octylammonium bromide,[Br-].C(CCCCCCC)[NH3+]
2361,Cs 0.05 FA 0.85 MA 0.10 Pb(I 0.90 Br 0.10 ) 3,LiTFSI,NIP,spiro-OMeTAD,4-Hydroxyphenethylammonium iodide (4-Hy),18.29,1.043,19.12,1.088,,,,23.44,74.98,,,,,,,,,,,,,,,,,,,,,,4-(2-ammonioethyl)phenol iodide,[I-].[NH3+]CCC1=CC=C(C=C1)O
2368,,,,,Cs2AgBiBr6,,,6.37,1.06,"{'test_name': None, 'temperature': 55, 'time': 300, 'humidity': 20, 'retained_percentage_cont': 95, 'retained_percentage_tret': 91}",,,,,,,,,,,,,,,,,,,,,,,,,,Cesium silver bismuth bromide,[Bi](Br)(Br)Br.[Ag].[Cs]
2373,PEA 0.2 FA 0.8 SnI 2.8 SCN 0.2,ITO,p-i-n,PEDOT:PSS,p-Xylylenediammonium thiocyanate (XS2),13.27,0.91,14.31,0.9,,,,,,,,,,,,,,,,,,,,,,,,,,,p-xylylenediammonium dithiocyanate,[S-]C#N.[S-]C#N.C1(=CC=C(C=C1)C[NH3+])C[NH3+]
2376,,,,,Oleylamine bromide (OAmBr),,,,,"{'test_name': 'Ambient stability test', 'temperature': 25, 'time': 2, 'humidity': None, 'retained_percentage_cont': 84, 'retained_percentage_tret': 60}",,,,,,,,,,,,,,,,,,,,,,,,,,Octadec-9-en-1-amine bromide,[Br-].C(CCCCCCCC=CCCCCCCCC)N
2378,,,,,Tridecafluorohexane-1-sulfonic acid potassium (TFHSP),,,24.6,,"{'test_name': 'ISOS-D', 'temperature': 35, 'time': 1000, 'humidity': 60, 'retained_percentage_cont': 91, 'retained_percentage_tret': None}","{'test_name': 'ISOS-LT', 'temperature': 35, 'time': 500, 'humidity': None, 'retained_percentage_cont': None, 'retained_percentage_tret': 95}",,,,,,,,,,,,,,,,,,,,,,,,,Tridecafluorohexane-1-sulfonic acid potassium,[K].FC(C(C(C(C(C(S(=O)(=O)O)(F)F)(F)F)(F)F)(F)F)(F)F)(F)F
2382,,,,,Na2SeSO3,9.33,0.615,10.81,0.633,"{'test_name': 'ISO-D', 'temperature': None, 'time': 1000, 'humidity': None, 'retained_percentage_cont': 100, 'retained_percentage_tret': 100}",,,,,,,,,,,,,,,,,,,,,,,,,,Sodium selenite sulfate,S(=O)(=O)([O-])O.[Se](=O)(O)O.[Na+]
2383,,,,,CdSe,,,15.5,,,,,,,,,,,,,,,,,,,,,,,,,,,,Cadmium selenide,[Se-2].[Cd+2]
2384,FA0.7MA0.3Pb0.5Sn0.5I3,ITO,NIP,PEDOT:PSS,Ferrocene,17.43,0.79,21.02,0.8300000000000001,"{'test_name': 'Unknown', 'temperature': None, 'time': None, 'humidity': None, 'retained_percentage_cont': None, 'retained_percentage_tret': None}",,,,,,,,,,,,,,,,,,,,,,,,,,Dicyclopentadienyliron,C1(C=CC=C1)[Fe]C1C=CC=C1
2388,CsSnCl3/CsSnI3,TiO2,PIN,Spiro-OMeTAD,CsSnCl3/CsSnI3,12.96,0.86,9.66,0.87,"{'test_name': None, 'temperature': None, 'time': None, 'humidity': None, 'retained_percentage_cont': None, 'retained_percentage_tret': None}",,,,,,,,,,,,,,,,,,,,,,,,,,cesium tin chloride,[Sn](Cl)(Cl)(Cl)Cl.[Cs]
2395,FA 0.85 Cs 0.15 PbI 2.855,PTAA,NIP,PCBM,(S)-3-Amino-4-phenylbutyric acid hydrochloride (ApaCl),21.53,1.08,24.27,1.17,"{'test_name': 'Light soaking', 'temperature': 25, 'time': 1500, 'humidity': 'N/A', 'retained_percentage_cont': 97.12, 'retained_percentage_tret': 90}","{'test_name': 'Thermal stability', 'temperature': 85, 'time': 500, 'humidity': 'N/A', 'retained_percentage_cont': 75, 'retained_percentage_tret': 90}",,,,"{'test_name': 'Moisture stability', 'temperature': 25, 'time': 500, 'humidity': 40, 'retained_percentage_cont': 90, 'retained_percentage_tret': 90}",,,,,,,,,,,,,,,,,,,,,(S)-3-amino-4-phenylbutanoic acid hydrochloride,Cl.N[C@H](CC(=O)O)CC1=CC=CC=C1
2397,MAPbI3,TiO2,NIP,Carbon,MACl,,,7.11,0.98,"{'test_name': 'Stability', 'temperature': 'Ambient (27-30°C)', 'time': '10 days', 'humidity': '50-60% relative humidity', 'retained_percentage_cont': 80, 'retained_percentage_tret': None}",,,,,,,,,,,,,,,,,,,,,,,,,11.03,methylammonium chloride,[Cl-].C[NH3+]
2399,,,,,trifluoroacetamidine (TFA),20.28,0.848,22.6,0.892,"{'test_name': 'stability', 'temperature': 25, 'time': 2500, 'humidity': 'dry', 'retained_percentage_cont': 40, 'retained_percentage_tret': 80}",,,,,,,,,,,,,,,,,,,,,,,,,,Trifluoroacetamidine,FC(C(=N)N)(F)F
2401,,,,,CuI,,,13.1,0.8,"{'test_name': 'Stability test', 'temperature': 25, 'time': 102, 'humidity': None, 'retained_percentage_cont': 75, 'retained_percentage_tret': None}",,,,,,,,,,,,,,,,,,,,,,,,,,copper(I) iodide,[Cu]I
2402,FA0.82MA0.13Cs0.05Pb(I0.87Br0.13)3,PCBM,PIN,NiOx,PEAI,23.2,1.168,23.68,1.216,"{'test_name': 'damp-heat test', 'temperature': 55, 'time': 1200, 'humidity': '85 %RH', 'retained_percentage_cont': 86, 'retained_percentage_tret': 96}","{'test_name': 'damp-heat test', 'temperature': 85, 'time': 500, 'humidity': '85 %RH', 'retained_percentage_cont': None, 'retained_percentage_tret': 80}",,,,,,,,,,,,,,,,,,,,,,,,,Phenylethylammonium iodide,[I-].C1(=CC=CC=C1)CC[NH3+]
2408,CsPbIBr2,doped ZnO/SnO2,,NiO,rubidium acetate,12.57,1.42,12.11,1.53,"{'test_name': None, 'temperature': 25, 'time': 800, 'humidity': 25, 'retained_percentage_cont': 68, 'retained_percentage_tret': 92}",,,,,,,,,,,,,,,,,,,,,,,,,,rubidium acetate,C(C)(=O)[O-].[Rb+]
2411,,SnO2,n-i-p,,potassium 4-methoxysalicylate (MSAK),22.94,1.123,25.47,1.186,"{'test_name': None, 'temperature': 60, 'time': '60 days', 'humidity': None, 'retained_percentage_cont': 69.7, 'retained_percentage_tret': 90}",,,,,,,,,,,,,,,,,,,,,,,,,,potassium 4-methoxy-2-hydroxybenzoate,COC1=CC(=C(C(=O)[O-])C=C1)O.[K+]
2413,,,,,Cytidine 5'-monophosphate (CMP-OH),16.22,0.877,18.13,0.889,"{'test_name': 'thermal stability', 'temperature': 85, 'time': 500, 'humidity': None, 'retained_percentage_cont': 72, 'retained_percentage_tret': None}","{'test_name': 'operational stability', 'temperature': 25, 'time': 2000, 'humidity': None, 'retained_percentage_cont': None, 'retained_percentage_tret': 90.1}",,,,,,,,,,,,,,,,,,,,,,,,,Cytidine 5'-monophosphate,P(=O)(O)(O)OC[C@@H]1[C@H]([C@H]([C@@H](O1)N1C(=O)N=C(N)C=C1)O)O
2416,CsPbIBr2,,,,n-Hexylamine (C6H15N),8.33,1.24,10.67,1.32,"{'test_name': 'Storage stability', 'temperature': 25, 'time': 70, 'humidity': 5, 'retained_percentage_cont': 81.8, 'retained_percentage_tret': None}","{'test_name': 'Thermal stability', 'temperature': 85, 'time': 25, 'humidity': 20, 'retained_percentage_cont': 54.9, 'retained_percentage_tret': 75}",,,,"{'test_name': 'Photostability', 'temperature': None, 'time': 100, 'humidity': None, 'retained_percentage_cont': 42.5, 'retained_percentage_tret': 79.2}",,,,,,,,,,,,,,,,,,,,,n-Hexylamine,C(CCCCC)N
2421,Cs-Pb-Br,,,,Oleylamine (OAm),,,,,"{'test_name': 'Stability test', 'temperature': 200, 'time': '200 days', 'humidity': None, 'retained_percentage_cont': None, 'retained_percentage_tret': None}",,,,,,,,,,,,,,,,,,,,,,,,,,Octadec-9-en-1-amine,C(CCCCCCCC=CCCCCCCCC)N
2424,,,,,2-(9H-carbazol-9-yl) ethyl]phosphonic acid (2PACz),,,17.8,5.88,"{'test_name': None, 'temperature': None, 'time': None, 'humidity': None, 'retained_percentage_cont': None, 'retained_percentage_tret': None}",,,,,,,,,,,,,,,,,,,,,,,,,,2-(9H-carbazol-9-yl)ethylphosphonic acid,C1=CC=CC=2C3=CC=CC=C3N(C12)CCP(O)(O)=O
2426,FAPbI3,MeO-4PACz,NIP,PCBM,Guanidinium Iodide (GAI),19.87,1.18,25.38,1.18,"{'test_name': 'Long-term stability', 'temperature': 26, 'time': 2160, 'humidity': None, 'retained_percentage_cont': 93.09, 'retained_percentage_tret': 93.09}",,,,,,,,,,,,,,,,,,,,,,,,,,guanidinium iodide,[I-].NC(=[NH2+])N
2430,,,,,Arginine,,,,,"{'test_name': 'Stability test', 'temperature': 100, 'time': '800 hours', 'humidity': 'high', 'retained_percentage_cont': 80, 'retained_percentage_tret': None}",,,,,,,,,,,,,,,,,,,,,,,,,,Arginine,N[C@@H](CCCNC(N)=N)C(=O)O
2433,,,,,4-trifluoromethyl-2-pyridinecarboxylic acid (TPCA),11.45,1.022,13.64,1.074,"{'test_name': 'ISOS-LT', 'temperature': 'room temperature', 'time': 720, 'humidity': '40-60%', 'retained_percentage_cont': 39, 'retained_percentage_tret': 77}",,,,,,,,,,,,,,,,,,,,,,,,,,4-Trifluoromethyl-2-pyridinecarboxylic acid,FC(C1=CC(=NC=C1)C(=O)O)(F)F
2434,,,,,vinyl tri(2-methoxyethoxy) silane,19.23,,21.16,,"{'test_name': 'ISOS-LT', 'temperature': None, 'time': 1200, 'humidity': None, 'retained_percentage_cont': 90, 'retained_percentage_tret': 96}",,,,,,,,,,,,,,,,,,,,,,,,,,Vinyl tri(2-methoxyethoxy)silane,C(=C)[Si](OCCOC)(OCCOC)OCCOC
2436,,,,,CH3 KSO3,,,20.9,,"{'test_name': 'Humidity stability', 'temperature': 25, 'time': 2400, 'humidity': 70, 'retained_percentage_cont': 89, 'retained_percentage_tret': None}",,,,,,,,,,,,,,,,,,,,,,,,,,Methylsulfonic acid potassium salt,[K+].CS(=O)(=O)[O-]
2440,,,,,1-Butyl-1-methylpyridinium chloride,,,,,"{'test_name': None, 'temperature': None, 'time': None, 'humidity': None, 'retained_percentage_cont': None, 'retained_percentage_tret': None}",,,,,,,,,,,,,,,,,,,,,,,,,,1-butyl-1-methylpyridinium chloride,[Cl-].C(CCC)[N+]1(CC=CC=C1)C
2449,FA 0.83 Cs 0.17 PbI3,SnO2,NIP,,Oleylammonium iodide (OLAI),16.92,1.02,19.41,1.07,"{'test_name': 'Stability test', 'temperature': 25, 'time': 1000, 'humidity': None, 'retained_percentage_cont': 96, 'retained_percentage_tret': 96}",,,,,,,,,,,,,,,,,,,,,,,,,,Oleylammonium iodide,[I-].C(CCCCCCC\C=C/CCCCCCCC)[NH3+]
2452,,,,,TMSI,,,,,"{'test_name': 'ISOS-D', 'temperature': 60, 'time': 24, 'humidity': 50, 'retained_percentage_cont': 85, 'retained_percentage_tret': 75}",,,,,,,,,,,,,,,,,,,,,,,,,,Trimethylsilyl iodide,C[Si](C)(C)I
2456,MAPbI3,PTAA,PIN,PCBM,4-Biphenylcarboxylic acid (4-BBC),18.71,1.06,20.32,1.1,"{'test_name': 'air', 'temperature': '25 ± 5 °C', 'time': '268 hours', 'humidity': '55 ± 5 %', 'retained_percentage_cont': 51, 'retained_percentage_tret': 75}","{'test_name': 'nitrogen', 'temperature': '25 ± 5 °C', 'time': '60 days', 'humidity': '0 %', 'retained_percentage_cont': 72, 'retained_percentage_tret': 94}",,,,,,,,,,,,,,,,,,,,,,,,,4-phenylbenzoic acid,C1(=CC=CC=C1)C1=CC=C(C(=O)O)C=C1
2459,,,,,MgI2,,,,,"{'test_name': None, 'temperature': 200, 'time': 60, 'humidity': None, 'retained_percentage_cont': None, 'retained_percentage_tret': None}",,,,,,,,,,,,,,,,,,,,,,,,,,Magnesium iodide,[I-].[Mg+2].[I-]
2460,Cs4PbBr6,,,,Cs4PbBr6,,,,,"{'test_name': 'Thermal stability', 'temperature': 461.1, 'time': None, 'humidity': None, 'retained_percentage_cont': None, 'retained_percentage_tret': None}",,,,,,,,,,,,,,,,,,,,,,,,,,Cesium lead bromide,[Pb](Br)Br.[Cs]
2462,,,,,CsPbBr3,,,,,"{'test_name': None, 'temperature': None, 'time': None, 'humidity': None, 'retained_percentage_cont': None, 'retained_percentage_tret': None}",,,,,,,,,,,,,,,,,,,,,,,,,,cesium lead(III) bromide,[Pb](Br)(Br)Br.[Cs]
2464,,,,,SiOx,,,,,"{'stability_type': 'Thermal stability', 'temperature': 80, 'time': 18, 'humidity': None, 'retained_proportion_cont': 0.5700000000000001, 'retained_proportion_tret': None}",,,,,,,,,,,,,,,,,,,,,,,,,,Silicon oxide,[Si]=O
2465,Cs0.05(FA0.77MA0.23)0.95Pb(I0.77Br0.23)3,Me-4PACz:6dPA,PIN,BCP,phenethylammonium (PEA +),18.61,1.2,20.61,1.26,"{'test_name': 'Stability under ambient air (ISOS-D-1)', 'temperature': 22, 'time': 4210, 'humidity': 45, 'retained_percentage_cont': 80, 'retained_percentage_tret': 80}",,,,,,,,,,,,,,,,,,,,,,,,,,Phenethylammonium,C(CC1=CC=CC=C1)[NH3+]
2468,,,,,pyrrolidinium thiocyanate (PySCN),,,,,"{'test_name': 'ISOS-D', 'temperature': 80, 'time': 1200, 'humidity': 80, 'retained_percentage_cont': 94, 'retained_percentage_tret': None}",,,,,,,,,,,,,,,,,,,,,,,,,,pyrrolidinium thiocyanate,[S-]C#N.[NH2+]1CCCC1
2469,,,,,SmCl3,11.03,,13.4,,"{'test_name': 'test_1', 'temperature': 20, 'time': 800, 'humidity': 20, 'retained_percentage_cont': 72, 'retained_percentage_tret': None}",,,,,,,,,,,,,,,,,,,,,,,,,,Samarium(III) chloride,[Cl-].[Sm+3].[Cl-].[Cl-]
2472,,,,,ZnO,,,,,"{'test_name': 'ISOS-D', 'temperature': 37, 'time': 24, 'humidity': None, 'retained_percentage_cont': 85, 'retained_percentage_tret': None}",,,,,,,,,,,,,,,,,,,,,,,,,,Zinc oxide,[O-2].[Zn+2]
2473,Sn─Pb,,,,SnF2,20.53,0.847,22.0,0.88,"{'test_name': 'Stability test', 'temperature': 20, 'time': 1000, 'humidity': 'N/A', 'retained_percentage_cont': 83, 'retained_percentage_tret': 86}",,,,,,,,,,,,,,,,,,,,,,,,,,Tin(II) fluoride,[Sn](F)F
2478,MAPbI3,,,,Theophylline,,,22.6,,,,,,,,,,,,,,,,,,,,,,,,,,,,Theophylline,N1(C)C(=O)N(C)C=2N=CNC2C1=O
2479,,,,,PEA,,,,,,,,,,,,,,,,,,,,,,,,,,,,,,,phenylethylammonium,C1(=CC=CC=C1)CC[NH3+]
2483,,,,,Oxygen (O2),,,,,"{'test_name': 'Oxygen passivation test', 'temperature': 25, 'time': None, 'humidity': None, 'retained_percentage_cont': None, 'retained_percentage_tret': None}",,,,,,,,,,,,,,,,,,,,,,,,,,Oxygen,[O]
2487,"2D Ruddlesden-Popper (2DRP) perovskites with organic cations such as MA+, FA+, and BA+",,,,Formamidinium (FA+),,,19.06,1.2,"{'test_name': 'Phase distribution and phase-pure perovskite films', 'temperature': None, 'time': None, 'humidity': None, 'retained_percentage_cont': 16.25, 'retained_percentage_tret': 81.1}",,,,,,,,,,,,,,,,,,,,,,,,,,Formamidinium,C(=[NH2+])N
2488,CsFAPbI3-MACl,,,,1-ethylimidazolium chloride (IL-Cl),,,,,"{'test_name': None, 'temperature': None, 'time': None, 'humidity': None, 'retained_percentage_cont': None, 'retained_percentage_tret': None}",,,,,,,,,,,,,,,,,,,,,,,,,,1-ethylimidazolium chloride,[Cl-].C(C)N1C=[NH+]C=C1
2489,,,,,glucosamine hydrochloride (GluACl),,,23.96,1.2,"{'test_name': 'thermal', 'temperature': 85, 'time': 240, 'humidity': None, 'retained_percentage_cont': None, 'retained_percentage_tret': 88}","{'test_name': 'humidity', 'temperature': 50, 'time': 2160, 'humidity': 50, 'retained_percentage_cont': None, 'retained_percentage_tret': 88}",,,,,,,,,,,,,,,,,,,,,,,,,Glucosamine hydrochloride,Cl.OC1[C@H](N)[C@@H](O)[C@H](O)[C@H](O1)CO
2498,,,,,camphorsulfonic acid (OAC),21.06,,24.37,30.0,"{'test_name': 'ISOS-D', 'temperature': 60, 'time': 1600, 'humidity': 'relative humidity', 'retained_percentage_cont': 85, 'retained_percentage_tret': None}","{'test_name': 'ISOS-L', 'temperature': 30, 'time': 600, 'humidity': None, 'retained_percentage_cont': None, 'retained_percentage_tret': 90}",,,,,,,,,,,,,,,,,,,,,,,,,camphorsulfonic acid,C12(C(=O)CC(CC1)C2(C)C)CS(=O)(=O)O
2508,Cs0.05(MA0.05FA0.95)0.95Pb(I0.95Br0.05)3,NiOx,NIP,PCBM,NCS,22.08,1.124,25.05,1.14,"{'test_name': 'Light stability', 'temperature': 80, 'time': 1700, 'humidity': 'N2 atmosphere', 'retained_percentage_cont': None, 'retained_percentage_tret': None}",,,,,,,,,,,,,,,,,,,,,,,,,,thiocyanate,[S-]C#N
2510,CsPbI2Br,ZnO/C60,p-i-n,NiOx,4-(chlorosulfonyl)benzoic acid (CSBA),7.58,0.8300000000000001,11.53,1.08,"{'test_name': 'ISOS-L', 'temperature': None, 'time': 5, 'humidity': None, 'retained_percentage_cont': 9.88, 'retained_percentage_tret': 12.17}",,,,,,,,,,,,,,,,,,,,,,,,,,4-chlorosulfonylbenzoic acid,ClS(=O)(=O)C1=CC=C(C(=O)O)C=C1
2512,Cs 0.1 MA 0.3 FA 0.6 Pb 0.5 Sn 0.5 I 3,,,,l-alanine methyl ester (AME),,,22.3,0.87,"{'test_name': 'MPP tracking test', 'temperature': 25, 'time': 800, 'humidity': None, 'retained_percentage_cont': 100, 'retained_percentage_tret': 80}",,,,,,,,,,,,,,,,,,,,,,,,,,methyl 2-aminopropanoate,NC(C(=O)OC)C
2513,FAPbI3,SnO2,n-i-p,Spiro-OMeTAD,CdI2,20.8,1.05,22.7,1.1,"{'test_name': 'Stability test', 'temperature': 35, 'time': 30, 'humidity': '35% RH', 'retained_percentage_cont': 100, 'retained_percentage_tret': 100}",,,,,,,,,,,,,,,,,,,,,,,,,,Cadmium iodide,[I-].[Cd+2].[I-]
2517,MAPbI3 and Cs0.06MA0.15FA0.79PbI2.5Br0.5,SnO2,NIP,spiro-OMeTAD,NaSCN,18.1,1.084,19.4,1.071,"{'test_name': 'Stability test', 'temperature': '40 ± 5 % relative humidity', 'time': '15 days', 'humidity': '40 ± 5 %', 'retained_percentage_cont': 100, 'retained_percentage_tret': 100}",,,,,,,,,,,,,,,,,,,,,,,,,,Sodium thiocyanate,[S-]C#N.[Na+]
2520,,,,,prolinamide,22.67,1.128,24.61,1.169,"{'test_name': 'stability under high temperature', 'temperature': 85, 'time': 288, 'humidity': 'dry', 'retained_percentage_cont': 44.4, 'retained_percentage_tret': 60.4}","{'test_name': 'stability under high humidity', 'temperature': 25, 'time': 600, 'humidity': 'high', 'retained_percentage_cont': 49.7, 'retained_percentage_tret': 74.0}",,,,"{'test_name': 'stability under continuous illumination', 'temperature': 25, 'time': 1550, 'humidity': 'moderate', 'retained_percentage_cont': 10.0, 'retained_percentage_tret': 90.0}",,,,,,,,,,,,,,,,,,,,,pyrrolidine-2-carboxamide,N1C(CCC1)C(=O)N
2525,,SnO2,,,4-fluoro aniline hydroiodide,,,,,"{'test_name': 'ISOS-D', 'temperature': 25, 'time': 1200, 'humidity': None, 'retained_percentage_cont': 88.5, 'retained_percentage_tret': None}",,,,,,,,,,,,,,,,,,,,,,,,,,4-fluoroaniline hydroiodide,I.FC1=CC=C(N)C=C1
2526,Cs0.17 FA0.83 Pb(I0.6 Br0.4)3,SnO2,PIN,,BA2 PbBr4,19.24,1.3,43.7,1.11,"{'test_name': 'ISOS-D', 'temperature': 1000, 'time': 1200, 'humidity': None, 'retained_percentage_cont': 61, 'retained_percentage_tret': 83}",,,,,,,,,,,,,,,,,,,,,,,,,,barium lead tetrabromide,[Pb](Br)(Br)(Br)Br.[Ba]
2529,CsPbI3,TiO2,n-i-p,spiro-OMeTAD,n-octylammonium iodide (n-OAI),18.6,1.18,19.8,1.23,"{'test_name': 'ISOS-L', 'temperature': 25, 'time': 1500, 'humidity': 'controlled', 'retained_percentage_cont': None, 'retained_percentage_tret': None}",,,,,,,,,,,,,,,,,,,,,,,,,,n-octylammonium iodide,[I-].C(CCCCCCC)[NH3+]
2533,MAPbI3,PCBM,PIN,NiOx,PbS,15.26,1.002,18.74,1.025,"{'test_name': 'ISOS-T', 'temperature': 400, 'time': None, 'humidity': None, 'retained_percentage_cont': None, 'retained_percentage_tret': None}",,,,,,,,,,,,,,,,,,,,,,,,,,Lead(II) sulfide,[Pb]=S
2534,"Cu2ZnSn(S,Se)4 (C:SSe)",,,,Vanadium (V),8.28,0.454,11.11,0.458,"{'stability_type': None, 'temperature': None, 'time': None, 'humidity': None, 'retained_proportion_cont': 1.0, 'retained_proportion_tret': 1.0}",,,,,,,,,,,,,,,,,,,,,,,,,,Vanadium,[V]
