Repository: kanggunh/DSC180_B11_Q2

# Perovskite Solar Cells: Literature Mining Project

### Folder Structure
```
DSC180_B11
└───data                                   # Collection of all data
│    │   biocs/                                
│    │   model_results/                        
│    │   txts/                               
│    │   xmls/                                 
│    │   .
│    │   .
│    │   .
│    │   .
│    └───training_data.csv                 
│
└───images
│    │   classification_compare.png        # Model comparison visualization
│    │   pipeline.png                      # Workflow diagram
│    └───q2_timeline.png                   # Project timeline visualization
│
└───models
│    │   llama-3.2-3b-it-Perovskite-PaperExtractor/
│    │   prediction_model                  # work in progress
│    └───scibert_psc_ner_model/                
│
└───q2_submission_notebooks
│    │   01_crossref_scraping.ipynb           
│    │   02_Scrapint_texts.ipynb                
│    │   03_TF-IDF_vectorizer_and_models.ipynb 
│    │   04_flan_model.ipynb                   
│    │   05_sciBERT.ipynb                      
│    │   06_scraping_and_conversion.ipynb      
│    │   07_llama_training.ipynb               
│    │   08_finetuned_llama_extraction.ipynb   
│    │   09_evaluation.ipynb                   
│    │   10_scibert_training.ipynb             
│    └───11_database_searcher.ipynb            
│
└───README.md                                  
└───requirements.txt                       
└───run.py                                     

```

### Introduction
This project aims to optimize the discovery of small molecule that improve the stability of perovskite solar cells. By leveraging literature mining, graph-based molecular representations, and machine learning models, we seek to identify patterns that lead to successful molecules and generate deeper insights into perovskite solar cell performance. The current methods rely heavily on Edisonian experimentation, which is inefficient. Our goal is to automate and streamline this discovery process using data-driven techniques, focusing on the vast body of research already conducted in this field.

### Objectives
- Collects bodies of research paper links and classify the paper that is relevant to our specific domain or not. 
- Database Creation: Build a comprehensive dataset from scientific literature detailing molecules, their interactions with perovskites, and the outcomes (efficiency, stability, etc.).
- Molecular Representation: Use SMILES (Simplified Molecular Input Line Entry System) to represent molecules in a format suitable for machine learning models.
- Literature Mining: Automate data extraction from published research papers using NLP techniques (e.g., SciBERT, scraping tools).

# Running the project
- To install the dependencies, run the following command from the root directory of the project: <code>pip install -r requirements.txt</code>
- To use GROBID (accessed in notebooks_for_checkpoint/xml_generator.ipynb), install [docker](https://docs.docker.com/engine/install/), 
then run the following command to download and run GROBID's image: <code>docker run --rm --init --ulimit core=0 -p 8070:8070 lfoppiano/grobid:0.8.1</code>. This will initialize GROBID on http://localhost:8070.

## General Guidelines and Explanation of Our Work
All relevant files for this Quarter 1 Submission is in the `q1_submission_notebooks` folder.

### 1: Generating a Relevant vs. Irrelevant Research Papers Database for Classification

**`01_extract_link_badpaper.py`**  
   This script takes two URLs of irrelevant research papers, performs literature mining, and scrapes all references from these papers. These references form a training set representing irrelevant papers.  
   - **Output**: After successful execution, it generates an `irrelevant_papers.csv` file in the `data` folder.

**`02_Scrapint_texts.ipynb`**  
   Ensure that two CSV files, `150_research_papers.csv` and `irrelevant_papers.csv`, are available in the `data` folder. This notebook accesses these research papers via URLs and extracts clean text data.  
   - **Output**: Upon completion, it outputs a `merged_label.csv` file in the `data` folder, which is used for classification testing.

### 4: Training and Extracting Data
**`08_llama_training.ipynb`**  
   This notebook trains a Llama model using the `training_data.csv`.
   - **Output**: It saves the trained model in `models/llama-3.2-3b-it-Perovskite-PaperExtractor` folder.

**`09_finetuned_llama_extraction.ipynb`**  
   Run the extraction process using the model from `models/llama-3.2-3b-it-Perovskite-PaperExtractor` folder.
   - **Output**: The output of the extraction is then saved to `data/finetuned_llama_output.json` folder. 

**`10_evaluation.ipynb`**  
   This notebook evaluates the extraction using F1 Score, MacroF1 Score, Precision, and Recall.

File: models/prediction_model/data.csv
,passivating_molecule,treated_pce,perovskite_composition,passivating_molecule_cleaned,passivating_molecule_SMILES,MolWt,ExactMolWt,LogP,TPSA,NumValenceElectrons,NumRotBonds,NumHBA,NumHBD,FractionCSP3,AromaticRings,SaturatedRings,Heteroatoms,HeavyAtoms,SpiroAtoms,BridgeheadAtoms,FpDensityMorgan1,FpDensityMorgan2,FpDensityMorgan3,QED,LipinskiHBA,LipinskiHBD,NumRings,NumAmideBonds,BalabanJ,BertzCT,Chi0,Chi1,Chi2n,Kappa1,Kappa2,FA,MA,CS,Rb,Pb,Sn,I,Br,Cl
0,4-chlorobenzenesulfonate (4Cl-BZS),26.9,Cs0.05FA0.85MA0.1PbI3,4-chlorobenzenesulfonate,C1=CC(=CC=C1S(=O)(=O)[O-])Cl,191.61499999999998,190.95751624791,1.2441000000000002,57.2,60.0,1.0,3.0,0.0,0.0,1.0,0.0,5.0,11.0,0.0,0.0,1.1818181818181819,1.6363636363636365,2.0,0.6280085881371181,3.0,0.0,1.0,0.0,3.2015159310664942,340.5950744935719,8.483127663125442,4.99901856563989,1.9080442958634398,8.515969289827256,2.808706364466785,0.85,0.1,0.0,0.0,1.0,0.0,3.0,0.0,0.0
7,phenylethylammonium iodide,18.89,MAPbI 3,phenylethylammonium iodide,C1=CC=C(C=C1)CC[NH3+].[I-],249.09499999999997,249.001447384,-2.5249999999999977,27.64,56.0,2.0,0.0,1.0,0.25,1.0,0.0,2.0,10.0,0.0,0.0,1.1,1.7,2.2,0.5600507398829908,1.0,3.0,1.0,0.0,8.099998699500218e-07,162.16837670151372,6.52709773749546,4.431851652578137,2.089151950246763,9.91,5.6765355505299455,0.0,1.0,0.0,0.0,1.0,0.0,3.0,0.0,0.0
14,butylammonium bromide,19.8,Cs0.15FA0.85PbI2.19Br0.81,butylammonium bromide,CCCCN.Br,154.05100000000002,153.015311484,1.3231,26.02,40.0,2.0,1.0,1.0,1.0,0.0,0.0,2.0,6.0,0.0,0.0,1.5,2.0,2.0,0.6372610074534201,1.0,2.0,0.0,0.0,0.0,15.019550008653875,4.121320343559642,2.414213562373095,1.1422285251880864,9.667578930281634,9.062498647917797,0.85,0.0,0.0,0.0,1.0,0.0,2.19,0.81,0.0
15,2-thiopheneethylammonium chloride,23.8,Cs0.12FA0.8MA0.08PbI1.8Br1,2-thiopheneethylammonium chloride,C1=CSC(=C1)CCN.Cl,163.67300000000003,163.022248,1.6710999999999996,26.02,52.0,2.0,2.0,1.0,0.3333333333333333,1.0,0.0,3.0,9.0,0.0,0.0,1.5555555555555556,2.3333333333333335,2.7777777777777777,0.7056077250752587,1.0,2.0,1.0,0.0,6.399999152000116e-07,138.7779060644536,5.819990956308912,3.931851652578137,1.6180386274041632,8.949999999999998,4.793918729128304,0.8,0.08,0.0,0.0,1.0,0.0,1.8,1.0,0.0
31,phenethylammonium iodide,23.91,Cs0.05MA0.1FA0.85PbI3,phenethylammonium iodide,C1=CC=C(C=C1)CCN.I,249.095,249.001447384,1.8058,26.02,56.0,2.0,1.0,1.0,0.25,1.0,0.0,2.0,10.0,0.0,0.0,1.1,1.7,2.2,0.7945241255363623,1.0,2.0,1.0,0.0,8.099998699500218e-07,162.16837670151372,6.52709773749546,4.431851652578137,2.0242736942483024,9.91,5.6765355505299455,0.85,0.1,0.0,0.0,1.0,0.0,3.0,0.0,0.0
36,3-(aminomethyl)pyridine,25.49,Rb0.05Cs0.05MA0.05FA0.85Pb(I0.95Br0.05)3,3-(aminomethyl)pyridine,C1=CC(=CN=C1)CN,108.14399999999999,108.06874825599999,0.5403,38.91,42.0,1.0,2.0,1.0,0.16666666666666666,1.0,0.0,2.0,8.0,0.0,0.0,1.625,2.5,2.875,0.5698981587218371,2.0,2.0,1.0,0.0,2.8320858350070903,147.87452390041133,5.819990956308912,3.931851652578137,1.565397700632556,5.250646976090014,2.425723536271459,0.85,0.05,0.0,0.05,1.0,0.0,2.85,0.15,0.0
42,2-thiophenemethylammonium bromide,20.82,(FAPbI 3 ) 0.87(MAPbBr3)0.13]0.92(CsPbI3)0.08,2-thiophenemethylammonium bromide,C1=CSC(=C1)CN.Br,194.097,192.956082356,1.7847,26.02,46.0,1.0,2.0,1.0,0.2,1.0,0.0,3.0,8.0,0.0,0.0,1.625,2.375,2.625,0.7240209822817399,1.0,2.0,1.0,0.0,4.899999552000043e-07,126.98460990971958,5.112884175122364,3.431851652578137,1.2834876380412819,8.140000000000002,4.062432372063822,0.87,0.13,0.0,0.0,1.08,0.0,2.85,0.39,0.0
50,Lithium Fluoride,19.6,CsPbI0.05[(FAPbI3)0.89(MAPbBr3)0.11]0.95,Lithium Fluoride,[Li+].[F-],25.939,26.01440777,-5.992,0.0,8.0,0.0,0.0,0.0,0.0,0.0,0.0,2.0,2.0,0.0,0.0,1.0,1.0,1.0,0.23125326718876918,0.0,0.0,0.0,0.0,0.0,2.0,0.0,0.0,0.0,21.198100579741734,1.5274025974025955,0.89,0.11,0.0,0.0,2.0,0.0,2.72,0.33,0.0
56,butylammonium,21,(MA0.14FA0.81Cs0.05)9-Pb10(I0.85Br0.15),butylammonium,CCCC[NH3+],74.14699999999999,74.09642580408999,0.028400000000000147,27.64,32.0,2.0,0.0,1.0,1.0,0.0,0.0,1.0,5.0,0.0,0.0,1.6,2.2,2.2,0.4782981722342986,1.0,3.0,0.0,0.0,2.19060968716425,11.119415478763749,4.121320343559642,2.414213562373095,1.2071067811865472,4.960000000000001,3.9600000000000004,7.29,1.26,0.0,0.0,10.0,0.0,0.85,0.15,0.0
66,phenethylammonium iodide,19.07,MAPbI3,phenethylammonium iodide,C1=CC=C(C=C1)CCN.I,249.095,249.001447384,1.8058,26.02,56.0,2.0,1.0,1.0,0.25,1.0,0.0,2.0,10.0,0.0,0.0,1.1,1.7,2.2,0.7945241255363623,1.0,2.0,1.0,0.0,8.099998699500218e-07,162.16837670151372,6.52709773749546,4.431851652578137,2.0242736942483024,9.91,5.6765355505299455,0.0,1.0,0.0,0.0,1.0,0.0,3.0,0.0,0.0
70,butylammonium iodide,17.3,MAPbI 3,butylammonium iodide,CCCCN.I,201.05100000000002,201.001447384,1.3632,26.02,40.0,2.0,1.0,1.0,1.0,0.0,0.0,2.0,6.0,0.0,0.0,1.5,2.0,2.0,0.6704163547500591,1.0,2.0,0.0,0.0,0.0,15.019550008653875,4.121320343559642,2.414213562373095,1.1422285251880864,9.847023290492405,9.191898487819564,0.0,1.0,0.0,0.0,1.0,0.0,3.0,0.0,0.0
82,PCBM,12.8,MAPbI 3,PCBM,COC(=O)CCCC1(C23C14C5=C6C7=C8C5=C9C1=C5C%10=C%11C%12=C%13C%10=C%10C1=C8C1=C%10C8=C%10C%14=C%15C%16=C%17C(=C%12C%12=C%17C%17=C%18C%16=C%16C%15=C%15C%10=C1C7=C%15C1=C%16C(=C%18C7=C2C2=C%10C(=C5C9=C42)C%11=C%12C%10=C%177)C3=C16)C%14=C%138)C1=CC=CC=C1,910.9019999999996,910.0993796880001,18.588900000000027,26.3,314.0,5.0,2.0,0.0,0.09722222222222222,29.0,1.0,2.0,74.0,2.0,0.0,0.2972972972972973,0.5,0.7567567567567568,0.12702902595052418,2.0,0.0,34.0,0.0,1.115115156395773,7292.7992716117515,44.504977182056436,36.7977126091323,26.951041493427702,28.406788095301792,6.515612040060951,0.0,1.0,0.0,0.0,1.0,0.0,3.0,0.0,0.0
126,oleylammonium iodide,23.3,(FAPbI3)0.95(MAPbBr3)0.05,oleylammonium iodide,CCCCCCCC/C=C\CCCCCCCC[NH3+].[I-],395.4129999999999,395.20489821599995,2.2698000000000005,27.64,122.0,15.0,0.0,1.0,0.8888888888888888,0.0,0.0,2.0,20.0,0.0,0.0,0.6,1.0,1.45,0.25037998230064157,1.0,3.0,0.0,0.0,0.0,180.2570356672801,14.020815280171313,9.414213562373096,5.791395477099942,22.70718495493647,21.72344490493735,0.95,0.05,0.0,0.0,1.0,0.0,2.85,0.15,0.0
129,oleylamine,21.2,Cs 0.05 (FA0.92MA0.08)0.95Pb(I0.92Br0.08)3,oleylamine,CCCCCCCC/C=C\CCCCCCCCN,267.5009999999999,267.292600184,5.982600000000005,26.02,114.0,15.0,1.0,1.0,0.8888888888888888,0.0,0.0,1.0,19.0,0.0,0.0,0.5789473684210527,1.0,1.4736842105263157,0.2863922431131397,1.0,2.0,0.0,0.0,3.0077217705092023,174.52909652496098,14.020815280171313,9.414213562373096,5.726517221101481,18.7,17.7,0.87,0.08,0.0,0.0,1.0,0.0,2.76,0.24,0.0
138,lead iodide,20.71,FAPbI 3,lead iodide,I[Pb]I,461.008,461.78559809999996,1.3906,0.0,18.0,0.0,0.0,0.0,0.0,0.0,0.0,3.0,3.0,0.0,0.0,1.3333333333333333,1.3333333333333333,1.3333333333333333,0.3784379873446122,0.0,0.0,0.0,0.0,1.6329931618554523,2.754887502163469,2.7071067811865475,1.4142135623730951,0.07142857142857141,5.382077922077922,4.382077922077922,1.0,0.0,0.0,0.0,1.0,0.0,3.0,0.0,0.0
155,formate,25.59,FAPbI3,formate,C(=O)[O-],45.017,44.99820285191,-1.6339000000000001,40.129999999999995,18.0,0.0,2.0,0.0,0.0,0.0,0.0,2.0,3.0,0.0,0.0,2.0,2.0,2.0,0.30654732219455955,2.0,0.0,0.0,0.0,2.1874960973678963,10.264662506490406,2.7071067811865475,1.4142135623730951,0.09622504486493766,2.4699999999999993,1.4699999999999982,1.0,0.0,0.0,0.0,1.0,0.0,3.0,0.0,0.0
161,Piperazinium Diiodide,21.98,Cs 0.05(FA0.95MA0.05)0.95Pb(I0.95Br0.05)3,Piperazinium Diiodide,C1CNCCN1.I.I,341.962,341.908994384,0.41519999999999985,24.06,52.0,0.0,2.0,2.0,1.0,0.0,1.0,4.0,8.0,0.0,0.0,0.625,0.875,1.0,0.6238556358201535,2.0,2.0,1.0,0.0,0.0,27.509775004326936,4.242640687119286,3.0,1.4999999999999998,12.094228009488763,8.379999999999997,0.9,0.05,0.0,0.0,1.0,0.0,2.85,0.15,0.0
165,Titanium dioxide,24.82,FAPbI 3,Titanium dioxide,O=[Ti]=O,79.865,79.93777554,-0.2401,34.14,16.0,0.0,2.0,0.0,0.0,0.0,0.0,3.0,3.0,0.0,0.0,1.3333333333333333,1.3333333333333333,1.3333333333333333,0.3760076837741772,2.0,0.0,0.0,0.0,3.2659863237109046,23.774437510817343,2.7071067811865475,1.4142135623730951,0.08333333333333336,3.314285714285715,2.314285714285715,1.0,0.0,0.0,0.0,1.0,0.0,3.0,0.0,0.0
169,Butylammonium bromide,18.08,FA0.8Cs0.2Pb(I0.7Br0.3)3,Butylammonium bromide,CCCCN.Br,154.05100000000002,153.015311484,1.3231,26.02,40.0,2.0,1.0,1.0,1.0,0.0,0.0,2.0,6.0,0.0,0.0,1.5,2.0,2.0,0.6372610074534201,1.0,2.0,0.0,0.0,0.0,15.019550008653875,4.121320343559642,2.414213562373095,1.1422285251880864,9.667578930281634,9.062498647917797,0.8,0.0,0.0,0.0,1.0,0.0,2.1,0.9,0.0
187,lead oxalate,25.39,FAPbI 3,lead oxalate,C(=O)(C(=O)[O-])[O-].[Pb+2],295.21799999999996,295.95631058000004,-3.8946000000000005,80.26,36.0,0.0,4.0,0.0,0.0,0.0,0.0,5.0,7.0,0.0,0.0,1.0,1.1428571428571428,1.1428571428571428,0.3379686314284919,4.0,0.0,0.0,0.0,0.0,75.69058447171099,5.1547005383792515,2.6427344100918364,0.5749149571305298,9.97504790049074,4.032665896733423,1.0,0.0,0.0,0.0,1.0,0.0,3.0,0.0,0.0
199,sodium thioglycolate,24.2,Cs0.05FA0.9MA0.05Pb(I0.95Br0.05)3,sodium thioglycolate,C(C(=O)[O-])S.[Na+],114.101,113.97514461600001,-4.329899999999999,40.129999999999995,30.0,1.0,3.0,1.0,0.5,0.0,0.0,4.0,6.0,0.0,0.0,1.8333333333333333,2.0,2.0,0.27642311237368633,2.0,0.0,0.0,0.0,0.0,46.81274391313339,4.284457050376173,2.270055610029662,0.5301223509365652,9.943431070401681,5.819999999999999,0.9,0.05,0.0,0.0,1.0,0.0,2.85,0.15,0.0
225,4-fluoroaniline,20.48,Cs0.05(MA0.17FA0.83)0.95Pb(I0.83Br0.17)3,4-fluoroaniline,C1=CC(=CC=C1N)F,111.119,111.048427412,1.4079000000000002,26.02,42.0,0.0,1.0,1.0,0.0,1.0,0.0,2.0,8.0,0.0,0.0,1.125,1.625,2.0,0.5030676848790229,1.0,2.0,1.0,0.0,3.032455532033676,147.38833891467198,5.983127663125442,3.7876937002347035,1.5515512235693263,5.09388489208633,1.8200415093161888,0.79,0.16,0.0,0.0,1.0,0.0,2.49,0.51,0.0
226,ortho-carborane,23.05,Cs0.05(MA0.05FA0.95)0.95Pb(I0.95Br0.05)3,ortho-carborane,B1=BB=BB=BC=CB=BB=B1,134.158,136.108704064,-3.2517999999999994,0.0,40.0,0.0,0.0,0.0,0.0,0.0,0.0,10.0,12.0,0.0,0.0,0.4166666666666667,0.75,1.1666666666666667,0.3052193606297722,0.0,0.0,1.0,0.0,2.6666666666666665,176.66482977465668,8.485281374238573,6.0,2.3094010767585043,10.470065129738076,8.009007183073233,0.9,0.05,0.0,0.0,1.0,0.0,2.85,0.15,0.0
230,4-tert-butyl-benzylammonium iodide,22.7,Cs0.05FA0.85MA0.10Pb(I0.97Br0.03)3,4-tert-butyl-benzylammonium iodide,CC(C)(C)C1=CC=C(C=C1)CN.I,291.17599999999993,291.048397576,3.060800000000001,26.02,74.0,1.0,1.0,1.0,0.45454545454545453,1.0,0.0,2.0,13.0,0.0,0.0,1.0769230769230769,1.5384615384615385,1.8461538461538463,0.7906923923598171,1.0,2.0,1.0,0.0,1.4399996328000973e-06,245.7879433053778,9.190234444311992,5.537023368100677,4.151047570290607,12.91,4.95762927258478,0.85,0.1,0.0,0.0,1.0,0.0,2.91,0.09,0.0

File: models/prediction_model/data_expanded_SMILES.csv
first_num,perovskite_composition,electron_transport_layer,hole_transport_layer,structure_pin_nip,test,stability_type,passivating_molecule,humidity,temperature,time,control_pce,treated_pce,control_voc,treated_voc,efficiency_control,efficiency_tret,efficiency_cont,passivating_molecule_cleaned,passivating_molecule_SMILES
0,Cs0.05FA0.85MA0.1PbI3,C60,2PACz and Me-4PACz,PIN,test_1,ISOSL,4-chlorobenzenesulfonate (4Cl-BZS),,65,1200,24.0,26.9,,1.18,,95,,4-chlorobenzenesulfonate,C1=CC(=CC=C1S(=O)(=O)[O-])Cl
1,,TinOxide,PTAA,PIN,test_1,ISOST,phenethylammonium,,85,500,,19.1,,1.16,,,,phenethylammonium,C1=CC=C(C=C1)CC[NH3+]
5,BA2PbI 4,C60,Spiro-OMeTAD,NIP,test_1,,iso-butylamine iodide,,,,,22.1,,1.135,,,,iso-butylamine iodide,
6,MAPbI 3,Titanium dioxide,Spiro-OMeTAD,,test_1,ISOSD,phenylethylammonium iodide,,,1344,,18.89,,1.16,,97,,phenylethylammonium iodide,C1=CC=C(C=C1)CC[NH3+].[I-]
7,CsPbBr 3,C60,,NIP,test_1,,(ethylenedioxy)bis(ethylammonium),65,,1000,,,,,,90,,(ethylenedioxy)bis,
8,,Tin Oxide,Spiro-OMeTAD,NIP,test_1,ISOSLT,ethylammonium pyrene,,40,2000,19.3,22.4,,1.177,,0.85,0.6,ethylammonium pyrene,
9,MAPbI3,PCBM,,,test_1,,EDBE,,,,14.64,17.6,,,,,,EDBE,
10,(FAPbI3)0.95(MAPbBr3)0.05,TinOxide,Spiro-OMeTAD,NIP,test_1,,OATsO,,,800,,24.41,,,,100,,OATsO,
10,(FAPbI3)0.95(MAPbBr3)0.05,TinOxide,Spiro-OMeTAD,NIP,test_1_2,ISOSL,OABF4,,40,500,,,,,,91.5,,OABF4,
11,,Tin Oxide,Spiro-OMeTAD,NIP,test_1,ISOSL,benzotriazole,,room temperature,24,20.2,21.8,1.11,1.16,,104,98,benzotriazole,C1=CC2=NNN=C2C=C1
12,Cs0.15FA0.85PbI2.19Br0.81,,Spiro-OMeTAD,NIP,test_1,ISOSL,butylammonium bromide,,,20,,19.8,17.5,1.31,,,,butylammonium bromide,CCCCN.Br
13,Cs0.12FA0.8MA0.08PbI1.8Br1,PCBM,,PIN,test_1,,2-thiopheneethylammonium chloride,,,9,,23.8,,1.29,,,80,2-thiopheneethylammonium chloride,C1=CSC(=C1)CCN.Cl
14,Cs0.05(FA5/6MA1/6)0.95Pb(I0.85Br0.15 )3,PCBM,PTAA,PIN,test_1,ISOSL,chlorophenylethylammonium iodide,,,33,21.58,23.7,1.109,1.184,,100,90,chlorophenylethylammonium iodide,
15,Cs0.05(FA5/6MA1/6)0.95Pb(I0.9Br0.1)3,PCBM,PTAA,PIN,test_1,,fluorophenylethylammonium iodide,,,,21.78,23.79,1.11,1.17,,,,fluorophenylethylammonium iodide,
16,FAPbI3,TinOxide,Spiro-OMeTAD,NIP,test_1,,CF3-phenethylammonium,,,,18.87,21.05,1.04,1.11,,,,CF3-phenethylammonium,
18,,Tin Oxide,Spiro-OMeTAD,NIP,test_1,,2-thiophenemethylammonium iodide,,,,,,,,,,,2-thiophenemethylammonium iodide,
19,Cs 0.05 MA 0.05 FA 0.9 Pb(I 0.95 Br 0.05 ) 3,C60,2PACz,,test_1,ISOSLT,"3,4,5-trifluoroanilinium",50,85,1560,21.0,24.09,1.269,1.271,,,,"3,4,5-trifluoroanilinium",
20,MAPbI 3,,,,test_1,,phenylethylammonium lead iodide,,,,,,,,,,,phenylethylammonium lead iodide,
22,FAPbI 3,,,NIP,test_1,,cyclohexylmethylammonium iodide,,,,21.4,23.94,1.092,1.149,,95,,cyclohexylmethylammonium iodide,
23,Cs0.05MA0.1FA0.85PbI3,,,NIP,test_1,ISOSL1,phenethylammonium iodide,50,room temperature,1000,,23.91,,1.15,,100,,phenethylammonium iodide,C1=CC=C(C=C1)CCN.I
27,,,,NIP,test_1,ISOSLT,trifluoromethylphenylethylammonium,,,2000,,18.5,,1.23,,100,,trifluoromethylphenylethylammonium,
31,Rb0.05Cs0.05MA0.05FA0.85Pb(I0.95Br0.05)3,C60,MeO-2PACZ,PIN,test_1,ISOSLT,3-(aminomethyl)pyridine,,55,2428,23.39,25.49,,1.19,,87,76,3-(aminomethyl)pyridine,C1=CC(=CN=C1)CN
36,FA0.8MA0.2PbI 3,C60,poly(triarylamine),PIN,test_1,,tri-octyl phosphine oxide,,,,,22.46,1.079,1.098,,,,tri-octyl phosphine oxide,
37,,,,,test_1,,"1,3-propylene diammonium",,,700,,19.0,,1.35,,100,,"1,3-propylene diammonium",
39,(FAPbI 3 ) 0.87(MAPbBr3)0.13]0.92(CsPbI3)0.08,Titanium dioxide,Spiro-OMeTAD,,test_1,ISOSLT,2-thiophenemethylammonium bromide,,,1000,20.7,20.82,1.09,1.175,,75,65,2-thiophenemethylammonium bromide,C1=CSC(=C1)CN.Br
40,,,PTAA,,test_1,ISOSD,oleylammonium iodide,85,85,1000,,24.3,,,,95,,oleylammonium iodide,CCCCCCCC/C=C\CCCCCCCC[NH3+].[I-]
41,,SnO2,Spiro-OMeTAD,NIP,test_1,ISOSL,ortho-(phenylene)di(ethylammonium) iodide,40-50,85,1008,20.82,23.9,1.135,1.157,,85,58,ortho-(phenylene)di(ethylammonium) iodide,
41,,SnO2,Spiro-OMeTAD,NIP,test_2,ISOST,ortho-(phenylene)di(ethylammonium) iodide,,85,1000,20.32,22.38,,,,75,51,ortho-(phenylene)di(ethylammonium) iodide,
41,,SnO2,Spiro-OMeTAD,NIP,test_3,ISOSLT,ortho-(phenylene)di(ethylammonium) iodide,,,1100,,,,,,90,60,ortho-(phenylene)di(ethylammonium) iodide,
42,Cs0.05MA0.1FA0.85PbI2.7Br0.3,,,,test_1,ISOSL,azetidinium lead iodide,,52,1000,,22.4,1.07,1.14,,85,47,azetidinium lead iodide,
46,CsPbI0.05[(FAPbI3)0.89(MAPbBr3)0.11]0.95,,,PIN,test_1,ISOSLT,Lithium Fluoride,25,25,100,,19.6,,1.16,,0.6,,Lithium Fluoride,[Li+].[F-]
48,,,PTAA,PIN,test_1,,PS Plastic Foam 1%,,,,16.9,20.3,1.07,1.1,,,,PS Plastic Foam 1%,
49,,indium tin oxide,spiro-OMeTAD/chlorobenzene,,test_1,ISOSL,n-butylamine iodide,65+-10,,4680,,16.25,,1.31,,93.8,50.6,n-butylamine iodide,
50,(MA0.14FA0.81Cs0.05)9-Pb10(I0.85Br0.15),,Spiro-OMeTAD,,test_1,,butylammonium,,,650,,21.0,,,,90,,butylammonium,CCCC[NH3+]
53,FA0.85MA0.1Cs0.05PbI2.9Br0.1,TinOxide,Spiro-OMeTAD,NIP,test_1,,DMePDAI 2,85,,740,20.9,24.0,,,,53,,DMePDAI 2,
55,MAPbI3,,,,test_1,,methylammonium,,,,,,,,,,,methylammonium,C[NH3+]
59,MAPbI3,,,NIP,test_1,,phenethylammonium iodide,,,,17.5,19.07,1.16,1.25,,,,phenethylammonium iodide,C1=CC=C(C=C1)CCN.I
60,(FAPbI3)0.95(MAPbBr3)0.05,TinOxide,Spiro-OMeTAD,NIP,test_1,,"NOTE:This is how to prepare the PSC,relevent...?",,,,,21.7,,,,,,"NOTE:This is how to prepare the PSC,relevent...?",
62,MAPbI 3,,,NIP,test_1,ISOSL,butylammonium iodide,55,80,720,,17.3,,,,83,44,butylammonium iodide,CCCCN.I
68,MAPbI 3,TinOxide,PEDOT:PSS,NIP,test_1,ISOSLT,PCBM,50,23,4300,,12.8,,,,100,0,PCBM,COC(=O)CCCC1(C23C14C5=C6C7=C8C5=C9C1=C5C%10=C%11C%12=C%13C%10=C%10C1=C8C1=C%10C8=C%10C%14=C%15C%16=C%17C(=C%12C%12=C%17C%17=C%18C%16=C%16C%15=C%15C%10=C1C7=C%15C1=C%16C(=C%18C7=C2C2=C%10C(=C5C9=C42)C%11=C%12C%10=C%177)C3=C16)C%14=C%138)C1=CC=CC=C1
69,MAPbI 3,TinOxide,,PIN,test_1,ISOSL,PCBM,60,25,1000,,,,,,90,0,PCBM,COC(=O)CCCC1(C23C14C5=C6C7=C8C5=C9C1=C5C%10=C%11C%12=C%13C%10=C%10C1=C8C1=C%10C8=C%10C%14=C%15C%16=C%17C(=C%12C%12=C%17C%17=C%18C%16=C%16C%15=C%15C%10=C1C7=C%15C1=C%16C(=C%18C7=C2C2=C%10C(=C5C9=C42)C%11=C%12C%10=C%177)C3=C16)C%14=C%138)C1=CC=CC=C1
71,MAPbI 3,,,,test_1,,butylammonium,,,,,,,,,,,butylammonium,CCCC[NH3+]
72,Cs0.05FA0.8MA0.15PbI2.88Br0.04Cl0.08,ligand allylammonium,,NIP,test_1,ISOST,poly(methyl methacrylate),,room temperature,80,20.0,19.9,,,,99,50,poly,
73,FA0.98Cs0.02PbI3,,,PIN,test_1,ISOSD,CF3 -PEAI,85,85,1000,,25.1,1.024,1.091,,98.2,,CF3 -PEAI,
74,(FAPbI3)0.95(MAPbBr3)0.05,tin dioxide,Spiro-OMeTAD,NIP,test_1,ISOSLT,4-fluorophenylethylammonium iodide,,60,560,18.83,21.2,,1.13,,90,,4-fluorophenylethylammonium iodide,
75,[(FAPbI 3 ) 0.8(MAPbBr3)0.13]0.92(CsPbI3)0.08,,,NIP,test_1,ISOSLT,2-thiopheneethylammonium iodide,,,1000,20.48,19.42,1.124,1.117,,90,65,2-thiopheneethylammonium iodide,
77,FA0.9Cs0.1Pb3,,,PIN,test_1,ISOSLT,(phenethylamino)methaniminium iodide,,85,1500,21.2,24.1,,,,90,,(phenethylamino)methaniminium iodide,
79,(FAPbI3)0.97(MAPbBr3)0.03,TitaniumDioxide,Spiro-OMeTAD,NIP,test_1,ISOSL,MAPbBr3,37,28,,18.5,19.9,,1.09,,,,MAPbBr3,
80,,TitaniumDioxide,Spiro-OMeTAD,NIP,test_1,ISOSD,poly(methyl methacrylate),,,,,21.6,,1.14,,96.7,,poly,
82,MAPbI3,,,PIN,test_1,ISOSD,quanternary ammonium halides,55-85,room temperature,800,17.1,20.59,1.04,,,1,0.7,quanternary ammonium halides,
85,(FAPbI3)0.95(MAPbBr3)0.05,,Poly(3-hexylthiophene),NIP,test_1,ISOSL,n-hexyl trimethyl ammonium bromide,85,,1370,,22.7,,,,95,,n-hexyl trimethyl ammonium bromide,
87,,,,NIP,test_1,ISOSL,europium ion pair,,,1000,,21.52,,,,92,,europium ion pair,
88,F- Cs 0.05 FA 0.81 MA 0.14 PbI 2.55 Br 0.45,,,NIP,test_1,ISOSL,FA,,25-40,1000,48.86,20.56,,,,90,,FA,
89,BA2MA3PbI13,,,NIP,test_1,,FAPbI3,,,,,20.87,,1.145,,,,FAPbI3,
90,(FAPbI 3 ) 0.85 (MAPbBr 3 ) 0.15,,Spiro-OMeTAD,NIP,test_1,,MA +,,,,18.7,19.8,,1.17,,,,MA +,
91,,,,,test_1,ISOSL,FAPbI3,25,25,1200,,24.02,,1.13,,90,,FAPbI3,
95,(FAPbI3)0.95(MAPbBr3)0.05,TitaniumDioxide,Spiro-OMeTAD,,test_1,ISOSD,oleylammonium iodide,85,25,,5.9,23.3,,,,80,,oleylammonium iodide,CCCCCCCC/C=C\CCCCCCCC[NH3+].[I-]
97,Cs 0.05 (FA0.92MA0.08)0.95Pb(I0.92Br0.08)3,,,PIN,test_1,ISOSLT,oleylamine,,,1000,19.2,21.2,,,,100,58,oleylamine,CCCCCCCC/C=C\CCCCCCCCN
99,,TinOxide,,NIP,test_1,ISOSO,chlorine-rich mixed-halide perovskite interlayer,,,500,18.08,21.01,,,,94,0,chlorine-rich mixed-halide perovskite interlayer,
102,FAPbI 3,,,NIP,test_1,ISOSL,lead iodide,20,,720,,20.71,,1.114,,80,,lead iodide,I[Pb]I
110,FAPbI3,,,,test_1,ISOSD,formate,20,25,1000,23.92,25.59,1.153,1.189,,90,65,formate,C(=O)[O-]
114,Cs 0.05(FA0.95MA0.05)0.95Pb(I0.95Br0.05)3,C60,poly(triarylamine),PIN,test_1,,Piperazinium Diiodide,55+-5,25,,20.76,21.98,1.06,1.13,,93,40,Piperazinium Diiodide,C1CNCCN1.I.I
114,Cs 0.05(FA0.95MA0.05)0.95Pb(I0.95Br0.05)3,C60,poly(triarylamine),PIN,test_2,ISOSLT,piperazinium iodide,,,200,,,,,,90,87,piperazinium iodide,C1CNCCN1.I.I
116,FAPbI 3,,Spiro[OMeTAD-3-fluorophenyl],NIP,test_1,,Titanium dioxide,50,,500,23.21,24.82,1.152,1.1814,,87,60,Titanium dioxide,O=[Ti]=O
118,FA0.8Cs0.2Pb(I0.7Br0.3)3,,Spiro-OMeTAD,,test_1,,Butylammonium bromide,,,516,16.18,18.08,1.212,1.26,,91,6,Butylammonium bromide,CCCCN.Br
120,(FA0.98MA0.02)0.95Cs0.05Pb(I0.95Br0.02)3,C60,poly(triaryl amine),,test_1,ISOSLT,ferrocenyl-bis-thiophene-2-carboxylate,,,1500,23.0,25.0,1.13,1.184,,0.72,,ferrocenyl-bis-thiophene-2-carboxylate,
126,FAPbI 3,tin dioxide,Spiro-OMeTAD,NIP,test_1,ISOSLT,lead oxalate,,,550,23.43,25.39,1.16,1.18,,92,60,lead oxalate,C(=O)(C(=O)[O-])[O-].[Pb+2]
127,,C60,poly(triarylamine),PIN,test_1,ISOSLT,zinc-based halogenometallate,,,1009,,24.1,,1.198,,94.5,,zinc-based halogenometallate,
133,Cs0.05FA0.9MA0.05Pb(I0.95Br0.05)3,C60,Me-4PACz,PIN,test_1,ISOSLT,sodium thioglycolate,,,900,22.5,24.2,1.14,1.19,,96,,sodium thioglycolate,C(C(=O)[O-])S.[Na+]
135,,C60,"11-dimethoxy-7H-dibenzo[c,4-(3,g]carbazol-7-yl)butyl)phosphonic acid",PIN,test_1,ISOSLT,4-trifluorophenylethylammonium iodide,,25,1200,,25.6,,1.19,,85,,4-trifluorophenylethylammonium iodide,
137,,C60,,PIN,test_1,ISOSD2,"3-diammonium iodide,propane-1",,85,1600,,26.4,,1.17,,95,84,"3-diammonium iodide,propane-1",
143,(FAPbI3)0.77(MAPbBr3)0.14(CsPbI3)0.09,,Spiro-OMeTAD,,test_1,,fluorophenylethylammonium iodide,,,,17.66,18.03,1.099,1.085,,,,fluorophenylethylammonium iodide,
144,,C60,"Poly(3,4-ethylenedioxythiophene):Poly(styrene sulfonate)",PIN,test_1,ISOSLT,ethylenediammonium diiodide,,,200,19.6,23.6,0.79,0.89,,80,60,ethylenediammonium diiodide,C(CN)N.I.I
144,,C60,"Poly(3,4-ethylenedioxythiophene):Poly(styrene sulfonate)",PIN,test_2,,ethylenediammonium diiodide,,,180,,,,,,65,,ethylenediammonium diiodide,C(CN)N.I.I
145,Cs0.05(MA0.17FA0.83)0.95Pb(I0.83Br0.17)3,,Spiro-OMeTAD,,test_1,ISOSLT,4-fluoroaniline,,,95,17.8,20.48,1.02,1.13,,75,50,4-fluoroaniline,C1=CC(=CC=C1N)F
146,Cs0.05(MA0.05FA0.95)0.95Pb(I0.95Br0.05)3,,,,test_1,,ortho-carborane,30,40,400,,23.05,,1.17,,97,89,ortho-carborane,B1=BB=BB=BC=CB=BB=B1
147,FAPbI 3,,Spiro-OMeTAD,NIP,test_1,ISOSD,carbazole-triphenylamine and phenylammonium iodide units,85,85,1000,22.3,,,1.112,,92.3,,carbazole-triphenylamine and phenylammonium iodide units,
147,FAPbI 3,,Spiro-OMeTAD,NIP,test_2,ISOSLT,carbazole-triphenylamine and phenylammonium iodide units,,,1100,,24.7,,,,94.6,66.6,carbazole-triphenylamine and phenylammonium iodide units,
148,Cs0.05FA0.85MA0.10Pb(I0.97Br0.03)3,,Spiro-OMeTAD,NIP,test_1_2,ISOSLT,phenylethylammonium iodide,50-70,,500,,,,,,84,70,phenylethylammonium iodide,C1=CC=C(C=C1)CC[NH3+].[I-]
148,Cs0.05FA0.85MA0.10Pb(I0.97Br0.03)3,,Spiro-OMeTAD,NIP,test_1,,4-tert-butyl-benzylammonium iodide,,,,21.2,22.7,1.091,1.122,,95,,4-tert-butyl-benzylammonium iodide,CC(C)(C)C1=CC=C(C=C1)CN.I
149,FA0.7MA0.3Pb0.5Sn0.5I3,C60,,,test_1,ISOSLT,4-trifluoromethyl-phenylammonium,30-50,35,600,,26.4,,,,90,,4-trifluoromethyl-phenylammonium,
